Repository: pauliacomi/separation-explorer

# Separation Explorer

A repository which contains the code to generate and to 
display the NIST ISODB separation explorer.

## Data

In the `./data/` folder the following are found:

* `iso.db` - the complete ISODB database in a SQLite format
* `kpi.json` - the calculated KPI, in a JSON format
* `isotherms/` - selected isotherms for the separation explorer

## Data generation

All data processing performed can be found in the Jupyter notebooks
located in the `./notebooks/` folder. It extracts the isotherms 
from the database, performs outlier detection and saves selected 
ones in the `./data/isotherms/` folder.

File: data/isotherms/10.1002Aic.13970.isotherm45.json
{"DOI": "10.1002/Aic.13970", "adsorbate": "carbon dioxide", "adsorbent_basis": "mass", "adsorbent_unit": "g", "articleSource": "UNKNOWN", "compositionType": "molefraction", "concentrationUnits": "", "date": "1000-01-01", "digitizer": "UNKNOWN", "filename": "10.1002Aic.13970.isotherm45", "henry_slope": 0.38159172964161886, "henry_virial": 0.3707490063077368, "iso_ref": "", "iso_type": "blank", "isotherm_data": [{"loading": "-0.0225585", "pressure": "0.174459"}, {"loading": "0.234963", "pressure": "0.624459"}, {"loading": "0.462188", "pressure": "1.17446"}, {"loading": "1.23475", "pressure": "3.12446"}, {"loading": "2.09821", "pressure": "5.02446"}, {"loading": "3.24948", "pressure": "8.57446"}, {"loading": "3.77967", "pressure": "10.1245"}, {"loading": "4.46135", "pressure": "13.0245"}, {"loading": "4.96124", "pressure": "15.0245"}, {"loading": "5.55203", "pressure": "18.2245"}, {"loading": "5.87014", "pressure": "19.9245"}, {"loading": "6.2943", "pressure": "23.1745"}, {"loading": "6.59726", "pressure": "24.9745"}, {"loading": "6.96082", "pressure": "28.1245"}, {"loading": "7.21834", "pressure": "30.0245"}], "loading_basis": "molar", "loading_unit": "mmol", "material": "ED-ZIF-8", "material_batch": "NIST-MATDB-b699807b06891c7f1f32b0be7c081517", "pressure_mode": "absolute", "pressure_unit": "bar", "temperature": 298.0, "uptake": {"0": 0.0, "0.5": 0.16373884807, "1.0": 0.3901123610466163, "1.5": 0.5911622735794871, "2.0": 0.7892550940923077, "2.5": 0.9873479146051283, "3.0": 1.1854407351179488, "3.5": 1.405415141263158, "4.0": 1.6326414570526315, "4.5": 1.859867772842105, "5.0": 2.0870940886315785, "5.5": 2.2524282917746477, "6.0": 2.414578996, "6.5": 2.576729700225352, "7.0": 2.738880404450704, "7.5": 2.9010311086760563, "8.0": 3.0631818129014086, "8.5": 3.225332517126761, "9.0": 3.3950356324998063, "9.5": 3.5660602512193234, "10.0": 3.7370848699388404, "10.5": 3.867935806896552, "11.0": 3.9854668413793104, "11.5": 4.102997875862069, "12.0": 4.220528910344828, "12.5": 4.338059944827586, "13.0": 4.455590979310346, "13.5": 4.5801988475, "14.0": 4.7051713475, "14.5": 4.8301438475000005, "15.0": 4.955116347500001, "15.5": 5.0490277015625, "16.0": 5.1413386390625, "16.5": 5.233649576562501, "17.0": 5.3259605140625, "17.5": 5.4182714515625, "18.0": 5.510582389062501, "18.5": 5.603582532352942, "19.0": 5.6971442970588235, "19.5": 5.790706061764706, "20.0": 5.879993563076924}, "volloaded": {"0": 0, "0.5": 0.16373884807, "1.0": 0.3901123610466163, "1.5": 0.5911622735794871, "2.0": 0.7892550940923077, "2.5": 0.9873479146051283, "3.0": 1.1854407351179488, "3.5": 1.405415141263158, "4.0": 1.6326414570526315, "4.5": 1.859867772842105, "5.0": 2.0870940886315785, "5.5": 2.2524282917746477, "6.0": 2.414578996, "6.5": 2.576729700225352, "7.0": 2.738880404450704, "7.5": 2.9010311086760563, "8.0": 3.0631818129014086, "8.5": 3.225332517126761, "9.0": 3.3950356324998063, "9.5": 3.5660602512193234, "10.0": 3.7370848699388404, "10.5": 3.867935806896552, "11.0": 3.9854668413793104, "11.5": 4.102997875862069, "12.0": 4.220528910344828, "12.5": 4.338059944827586, "13.0": 4.455590979310346, "13.5": 4.5801988475, "14.0": 4.7051713475, "14.5": 4.8301438475000005, "15.0": 4.955116347500001, "15.5": 5.0490277015625, "16.0": 5.1413386390625, "16.5": 5.233649576562501, "17.0": 5.3259605140625, "17.5": 5.4182714515625, "18.0": 5.510582389062501, "18.5": 5.603582532352942, "19.0": 5.6971442970588235, "19.5": 5.790706061764706, "20.0": 5.879993563076924}}

File: data/isotherms/10.1002Aic.13970.isotherm48.json
{"DOI": "10.1002/Aic.13970", "adsorbate": "water", "adsorbent_basis": "mass", "adsorbent_unit": "g", "articleSource": "UNKNOWN", "compositionType": "molefraction", "concentrationUnits": "", "date": "1000-01-01", "digitizer": "UNKNOWN", "filename": "10.1002Aic.13970.isotherm48", "henry_slope": 0.059039908235056976, "henry_virial": 0.06921946758606157, "iso_ref": "", "iso_type": "blank", "isotherm_data": [{"loading": "0.00555325", "pressure": "0.097482"}, {"loading": "0.00915325", "pressure": "0.149149"}, {"loading": "0.0118532", "pressure": "0.200815"}, {"loading": "0.0178532", "pressure": "0.304149"}, {"loading": "0.0217532", "pressure": "0.400815"}, {"loading": "0.0244532", "pressure": "0.502482"}, {"loading": "0.0268532", "pressure": "0.647482"}, {"loading": "0.0274532", "pressure": "0.694149"}, {"loading": "0.0280532", "pressure": "0.799149"}, {"loading": "0.0283532", "pressure": "0.902482"}, {"loading": "0.0277532", "pressure": "0.990815"}], "loading_basis": "molar", "loading_unit": "mmol", "material": "ZIF-8", "material_batch": "NIST-MATDB-b2dc02871a66ac38e4b195796cf3e00b", "pressure_mode": "absolute", "pressure_unit": "bar", "temperature": 298.0, "volloaded": {"0.5": 0.024387284806279327}}

File: data/isotherms/10.1002Aic.13970.isotherm49.json
{"DOI": "10.1002/Aic.13970", "adsorbate": "nitrogen", "adsorbent_basis": "mass", "adsorbent_unit": "g", "articleSource": "UNKNOWN", "compositionType": "molefraction", "concentrationUnits": "", "date": "1000-01-01", "digitizer": "UNKNOWN", "filename": "10.1002Aic.13970.isotherm49", "henry_slope": 0.041106298071331454, "henry_virial": 0.02250972003400308, "iso_ref": "", "iso_type": "blank", "isotherm_data": [{"loading": "0.00225325", "pressure": "0.097482"}, {"loading": "0.00465325", "pressure": "0.149149"}, {"loading": "0.00795325", "pressure": "0.197482"}, {"loading": "0.0136532", "pressure": "0.297482"}, {"loading": "0.0214532", "pressure": "0.397482"}, {"loading": "0.0292532", "pressure": "0.495815"}, {"loading": "0.0409532", "pressure": "0.649149"}, {"loading": "0.0460532", "pressure": "0.702482"}, {"loading": "0.0544532", "pressure": "0.797482"}, {"loading": "0.0628532", "pressure": "0.895815"}, {"loading": "0.0712532", "pressure": "0.995815"}], "loading_basis": "molar", "loading_unit": "mmol", "material": "ZIF-8", "material_batch": "NIST-MATDB-b2dc02871a66ac38e4b195796cf3e00b", "pressure_mode": "absolute", "pressure_unit": "bar", "temperature": 298.0, "uptake": {"0": 0.0, "0.5": 0.029572532307250838}, "volloaded": {"0": 0, "0.5": 0.029572532307250838}}

File: data/isotherms/10.1002Aic.13970.isotherm7.json
{"DOI": "10.1002/Aic.13970", "adsorbate": "carbon dioxide", "adsorbent_basis": "mass", "adsorbent_unit": "g", "articleSource": "UNKNOWN", "compositionType": "molefraction", "concentrationUnits": "", "date": "1000-01-01", "digitizer": "UNKNOWN", "filename": "10.1002Aic.13970.isotherm7", "iso_ref": "", "iso_type": "blank", "isotherm_data": [{"loading": "0.255827", "pressure": "0.395382"}, {"loading": "0.445177", "pressure": "0.562049"}, {"loading": "0.653462", "pressure": "0.937049"}, {"loading": "2.50909", "pressure": "2.89538"}, {"loading": "4.23218", "pressure": "4.93705"}, {"loading": "6.031", "pressure": "7.93705"}, {"loading": "7.29965", "pressure": "11.1037"}, {"loading": "8.28427", "pressure": "15.1037"}, {"loading": "9.13634", "pressure": "19.9787"}, {"loading": "9.93161", "pressure": "25.1454"}], "loading_basis": "molar", "loading_unit": "mmol", "material_batch": "NIST-MATDB-b699807b06891c7f1f32b0be7c081517", "material_name": "ED-ZIF-8", "pressure_mode": "absolute", "pressure_unit": "bar", "t_iso": 298.0, "volloaded": 0.5773413307599999}

File: data/isotherms/10.1002Aic.13970.isotherm8.json
{"DOI": "10.1002/Aic.13970", "adsorbate": "carbon dioxide", "adsorbent_basis": "mass", "adsorbent_unit": "g", "articleSource": "UNKNOWN", "compositionType": "molefraction", "concentrationUnits": "", "date": "1000-01-01", "digitizer": "UNKNOWN", "filename": "10.1002Aic.13970.isotherm8", "henry_slope": 0.5163344863319705, "henry_virial": 0.6075104054835364, "iso_ref": "", "iso_type": "blank", "isotherm_data": [{"loading": "0.236892", "pressure": "0.395382"}, {"loading": "0.558787", "pressure": "0.937049"}, {"loading": "1.58128", "pressure": "2.93705"}, {"loading": "2.75525", "pressure": "5.02038"}, {"loading": "4.21324", "pressure": "8.02038"}, {"loading": "5.53869", "pressure": "11.0204"}, {"loading": "6.82627", "pressure": "15.062"}, {"loading": "8.01918", "pressure": "19.937"}, {"loading": "8.98486", "pressure": "25.0204"}], "loading_basis": "molar", "loading_unit": "mmol", "material": "ED-ZIF-8", "material_batch": "NIST-MATDB-b699807b06891c7f1f32b0be7c081517", "pressure_mode": "absolute", "pressure_unit": "bar", "temperature": 308.0, "uptake": {"0": 0.0, "0.5": 0.2990630591747328, "1.0": 0.5909704623297689, "1.5": 0.8465935845182078, "2.0": 1.1022167067066464, "2.5": 1.3578398288950853, "3.0": 1.6167527342763748, "3.5": 1.898505985081576, "4.0": 2.180259235886777, "4.5": 2.462012486691979, "5.0": 2.74376573749718, "5.5": 2.988343721266667, "6.0": 3.2313420546000002, "6.5": 3.474340387933333, "7.0": 3.7173387212666666, "7.5": 3.9603370546, "8.0": 4.2033353879333335, "8.5": 4.42514269698202, "9.0": 4.646049557602949, "9.5": 4.866956418223879, "10.0": 5.087863278844807, "10.5": 5.308770139465737, "11.0": 5.529677000086666, "11.5": 5.691481807205067, "12.0": 5.850772682106096, "12.5": 6.0100635570071255, "13.0": 6.169354431908156, "13.5": 6.328645306809184, "14.0": 6.487936181710214, "14.5": 6.647227056611243, "15.0": 6.806517931512273, "15.5": 6.933448375384615, "16.0": 7.0557981189743595, "16.5": 7.178147862564103, "17.0": 7.300497606153846, "17.5": 7.42284734974359, "18.0": 7.545197093333334, "18.5": 7.667546836923077, "19.0": 7.789896580512821, "19.5": 7.912246324102564, "20.0": 8.031147942715506}, "volloaded": {"0": 0, "0.5": 0.2990630591747328, "1.0": 0.5909704623297689, "1.5": 0.8465935845182078, "2.0": 1.1022167067066464, "2.5": 1.3578398288950853, "3.0": 1.6167527342763748, "3.5": 1.898505985081576, "4.0": 2.180259235886777, "4.5": 2.462012486691979, "5.0": 2.74376573749718, "5.5": 2.988343721266667, "6.0": 3.2313420546000002, "6.5": 3.474340387933333, "7.0": 3.7173387212666666, "7.5": 3.9603370546, "8.0": 4.2033353879333335, "8.5": 4.42514269698202, "9.0": 4.646049557602949, "9.5": 4.866956418223879, "10.0": 5.087863278844807, "10.5": 5.308770139465737, "11.0": 5.529677000086666, "11.5": 5.691481807205067, "12.0": 5.850772682106096, "12.5": 6.0100635570071255, "13.0": 6.169354431908156, "13.5": 6.328645306809184, "14.0": 6.487936181710214, "14.5": 6.647227056611243, "15.0": 6.806517931512273, "15.5": 6.933448375384615, "16.0": 7.0557981189743595, "16.5": 7.178147862564103, "17.0": 7.300497606153846, "17.5": 7.42284734974359, "18.0": 7.545197093333334, "18.5": 7.667546836923077, "19.0": 7.789896580512821, "19.5": 7.912246324102564, "20.0": 8.031147942715506}}

File: data/isotherms/10.1002Aic.14467.Isotherm1.json
{"DOI": "10.1002/Aic.14467", "adsorbate": "carbon dioxide", "adsorbent_basis": "mass", "adsorbent_unit": "g", "articleSource": "UNKNOWN", "compositionType": "molefraction", "concentrationUnits": "", "date": "1000-01-01", "digitizer": "UNKNOWN", "filename": "10.1002Aic.14467.Isotherm1", "henry_slope": 2.4260685623929965, "henry_virial": 2.4715277458054885, "iso_ref": "", "iso_type": "blank", "isotherm_data": [{"loading": "0.144165", "pressure": "0.0594233"}, {"loading": "0.345095", "pressure": "0.29862"}, {"loading": "0.633309", "pressure": "0.437467"}, {"loading": "0.806261", "pressure": "0.516775"}, {"loading": "1.0658", "pressure": "0.615737"}, {"loading": "1.35333", "pressure": "0.874587"}, {"loading": "1.6101", "pressure": "1.45356"}, {"loading": "1.75195", "pressure": "1.91299"}, {"loading": "1.92247", "pressure": "2.41231"}, {"loading": "1.89068", "pressure": "2.91244"}, {"loading": "2.08733", "pressure": "3.89165"}, {"loading": "2.11068", "pressure": "4.85156"}], "loading_basis": "molar", "loading_unit": "mmol", "material": "DDR", "material_batch": "NIST-MATDB-f455e6339397d022a9bf1134cca8376d", "pressure_mode": "absolute", "pressure_unit": "bar", "temperature": 298.0, "volloaded": {"0.5": 0.7696786905230242, "1.0": 1.4089496852184817, "1.5": 1.6244384498182531, "2.0": 1.7816643018505165, "2.5": 1.9168961190090577, "3.0": 1.9082642505693364, "3.5": 2.008676828055269, "4.0": 2.0899656351116254, "4.5": 2.102128233688575}}

File: data/isotherms/10.1002Aic.14467.Isotherm10.json
{"DOI": "10.1002/Aic.14467", "adsorbate": "carbon dioxide", "adsorbent_basis": "mass", "adsorbent_unit": "g", "articleSource": "UNKNOWN", "compositionType": "molefraction", "concentrationUnits": "", "date": "1000-01-01", "digitizer": "UNKNOWN", "filename": "10.1002Aic.14467.Isotherm10", "henry_slope": 2289.9959691412478, "henry_virial": 637.224249345436, "iso_ref": "", "iso_type": "blank", "isotherm_data": [{"loading": "0.220994", "pressure": "9.65041e-05"}, {"loading": "0.331492", "pressure": "0.0438129"}, {"loading": "0.552486", "pressure": "0.0919443"}, {"loading": "0.883978", "pressure": "0.196893"}, {"loading": "1.32597", "pressure": "0.293155"}, {"loading": "1.65746", "pressure": "0.398104"}, {"loading": "2.0442", "pressure": "0.498709"}, {"loading": "2.48619", "pressure": "0.599339"}, {"loading": "2.92818", "pressure": "0.699969"}, {"loading": "3.42541", "pressure": "0.796256"}, {"loading": "3.92265", "pressure": "0.905643"}, {"loading": "4.25414", "pressure": "1.00622"}], "loading_basis": "molar", "loading_unit": "mmol", "material": "MIL-47", "material_batch": "NIST-MATDB-b848f05ba9fb26cdd50755863b377c56", "pressure_mode": "absolute", "pressure_unit": "bar", "temperature": 298.0, "uptake": {"0": 0.0, "0.5": 2.0498703675842194, "1.0": 4.233639609254601}, "volloaded": {"0": 0, "0.5": 2.0498703675842194, "1.0": 4.233639609254601}}

File: data/isotherms/10.1002Aic.14467.Isotherm11.json
{"DOI": "10.1002/Aic.14467", "adsorbate": "carbon dioxide", "adsorbent_basis": "mass", "adsorbent_unit": "g", "articleSource": "UNKNOWN", "compositionType": "molefraction", "concentrationUnits": "", "date": "1000-01-01", "digitizer": "UNKNOWN", "filename": "10.1002Aic.14467.Isotherm11", "henry_slope": 3.885673764623685, "henry_virial": 421.8463135570736, "iso_ref": "", "iso_type": "blank", "isotherm_data": [{"loading": "0.110497", "pressure": "4.82521e-05"}, {"loading": "0.276243", "pressure": "0.0437888"}, {"loading": "0.497238", "pressure": "0.100654"}, {"loading": "0.773481", "pressure": "0.192478"}, {"loading": "1.21547", "pressure": "0.306208"}, {"loading": "1.49171", "pressure": "0.398031"}, {"loading": "1.9337", "pressure": "0.498661"}, {"loading": "2.26519", "pressure": "0.599242"}, {"loading": "2.65193", "pressure": "0.699848"}, {"loading": "3.09392", "pressure": "0.791744"}, {"loading": "3.48066", "pressure": "0.901083"}, {"loading": "3.9779", "pressure": "1.00174"}], "loading_basis": "molar", "loading_unit": "mmol", "material": "MIL-47", "material_batch": "NIST-MATDB-b848f05ba9fb26cdd50755863b377c56", "pressure_mode": "absolute", "pressure_unit": "bar", "temperature": 298.0, "volloaded": {"0.5": 1.9381130115031666, "1.0": 3.969304496458269}}

File: data/isotherms/10.1002Aic.14467.Isotherm12.json
{"DOI": "10.1002/Aic.14467", "adsorbate": "carbon dioxide", "adsorbent_basis": "mass", "adsorbent_unit": "g", "articleSource": "UNKNOWN", "compositionType": "molefraction", "concentrationUnits": "", "date": "1000-01-01", "digitizer": "UNKNOWN", "filename": "10.1002Aic.14467.Isotherm12", "iso_ref": "", "iso_type": "blank", "isotherm_data": [{"loading": "0.0181814", "pressure": "2.43392e-05"}, {"loading": "0.0719223", "pressure": "0.044273"}, {"loading": "0.107263", "pressure": "0.100545"}, {"loading": "0.250961", "pressure": "0.197123"}, {"loading": "0.358151", "pressure": "0.301684"}, {"loading": "0.501777", "pressure": "0.402278"}, {"loading": "0.591004", "pressure": "0.494767"}, {"loading": "0.716302", "pressure": "0.603369"}, {"loading": "0.841747", "pressure": "0.703938"}, {"loading": "0.930828", "pressure": "0.804459"}, {"loading": "1.03809", "pressure": "0.905004"}, {"loading": "1.16368", "pressure": "0.997542"}], "loading_basis": "molar", "loading_unit": "mmol", "material_batch": "NIST-MATDB-bbd809480ca8c8d0e4d066e70a9719d1", "material_name": "MOF-177", "pressure_mode": "absolute", "pressure_unit": "bar", "t_iso": 298.0, "volloaded": 0.9268764657036838}

File: data/isotherms/10.1002Aic.14467.Isotherm13.json
{"DOI": "10.1002/Aic.14467", "adsorbate": "carbon dioxide", "adsorbent_basis": "mass", "adsorbent_unit": "g", "articleSource": "UNKNOWN", "compositionType": "molefraction", "concentrationUnits": "", "date": "1000-01-01", "digitizer": "UNKNOWN", "filename": "10.1002Aic.14467.Isotherm13", "henry_slope": 4.202251294585161, "henry_virial": 6.296382418171656, "iso_ref": "", "iso_type": "blank", "isotherm_data": [{"loading": "0.271552", "pressure": "0.0646206"}, {"loading": "0.270749", "pressure": "0.108796"}, {"loading": "0.306163", "pressure": "0.161052"}, {"loading": "0.378377", "pressure": "0.189262"}, {"loading": "0.432337", "pressure": "0.221462"}, {"loading": "0.539965", "pressure": "0.301928"}, {"loading": "0.612033", "pressure": "0.338169"}, {"loading": "0.665847", "pressure": "0.378401"}, {"loading": "0.701334", "pressure": "0.426642"}, {"loading": "0.755367", "pressure": "0.454826"}, {"loading": "0.772891", "pressure": "0.490994"}, {"loading": "0.808743", "pressure": "0.519155"}, {"loading": "0.826559", "pressure": "0.539259"}, {"loading": "0.880227", "pressure": "0.587524"}, {"loading": "0.934406", "pressure": "0.607677"}, {"loading": "0.988439", "pressure": "0.635861"}, {"loading": "0.987928", "pressure": "0.663973"}, {"loading": "1.06022", "pressure": "0.688166"}, {"loading": "1.11418", "pressure": "0.720367"}, {"loading": "1.16814", "pressure": "0.752568"}, {"loading": "1.1674", "pressure": "0.792727"}, {"loading": "1.23933", "pressure": "0.837"}, {"loading": "1.31161", "pressure": "0.861194"}, {"loading": "1.40186", "pressure": "0.897459"}, {"loading": "1.40113", "pressure": "0.937619"}], "loading_basis": "molar", "loading_unit": "mmol", "material": "MOF-177", "material_batch": "NIST-MATDB-bbd809480ca8c8d0e4d066e70a9719d1", "pressure_mode": "absolute", "pressure_unit": "bar", "temperature": 298.0, "uptake": {"0": 0.0, "0.5": 0.7843566124427399}, "volloaded": {"0": 0, "0.5": 0.7843566124427399}}

File: data/isotherms/10.1002Aic.14467.Isotherm15.json
{"DOI": "10.1002/Aic.14467", "adsorbate": "carbon dioxide", "adsorbent_basis": "mass", "adsorbent_unit": "g", "articleSource": "UNKNOWN", "compositionType": "molefraction", "concentrationUnits": "", "date": "1000-01-01", "digitizer": "UNKNOWN", "filename": "10.1002Aic.14467.Isotherm15", "iso_ref": "", "iso_type": "blank", "isotherm_data": [{"loading": "1.09807", "pressure": "0.00420168"}, {"loading": "2.07471", "pressure": "0.012605"}, {"loading": "3.17483", "pressure": "0.0336134"}, {"loading": "4.03156", "pressure": "0.0588235"}, {"loading": "4.52091", "pressure": "0.0714286"}, {"loading": "5.0123", "pressure": "0.10084"}, {"loading": "5.26081", "pressure": "0.138655"}, {"loading": "5.50728", "pressure": "0.159664"}, {"loading": "5.75681", "pressure": "0.205882"}, {"loading": "5.88389", "pressure": "0.247899"}, {"loading": "6.13497", "pressure": "0.306723"}, {"loading": "6.50646", "pressure": "0.352941"}, {"loading": "6.51261", "pressure": "0.403361"}, {"loading": "6.76163", "pressure": "0.445378"}, {"loading": "6.89024", "pressure": "0.5"}, {"loading": "6.89639", "pressure": "0.55042"}, {"loading": "7.14644", "pressure": "0.60084"}, {"loading": "7.27454", "pressure": "0.651261"}, {"loading": "7.40162", "pressure": "0.693277"}, {"loading": "7.40828", "pressure": "0.747899"}, {"loading": "7.65833", "pressure": "0.798319"}, {"loading": "7.66448", "pressure": "0.848739"}, {"loading": "7.67063", "pressure": "0.89916"}, {"loading": "7.79975", "pressure": "0.957983"}, {"loading": "7.80488", "pressure": "1.0"}, {"loading": "7.93247", "pressure": "1.04622"}], "loading_basis": "molar", "loading_unit": "mmol", "material_batch": "NIST-MATDB-f5e80ffaaaf05f4ed655664fd22defb9", "material_name": "Mg-MOF-74", "pressure_mode": "absolute", "pressure_unit": "bar", "t_iso": 298.0, "volloaded": 7.658535040658469}

File: data/isotherms/10.1002Aic.14467.Isotherm16.json
{"DOI": "10.1002/Aic.14467", "adsorbate": "carbon dioxide", "adsorbent_basis": "mass", "adsorbent_unit": "g", "articleSource": "UNKNOWN", "compositionType": "molefraction", "concentrationUnits": "", "date": "1000-01-01", "digitizer": "UNKNOWN", "filename": "10.1002Aic.14467.Isotherm16", "henry_slope": 41.76378730599177, "henry_virial": 151.86660071577302, "iso_ref": "", "iso_type": "blank", "isotherm_data": [{"loading": "0.488317", "pressure": "0.00420168"}, {"loading": "2.07932", "pressure": "0.0504202"}, {"loading": "4.03618", "pressure": "0.0966387"}, {"loading": "5.99918", "pressure": "0.193277"}, {"loading": "6.9876", "pressure": "0.298319"}, {"loading": "7.4877", "pressure": "0.39916"}, {"loading": "7.9878", "pressure": "0.5"}, {"loading": "8.12154", "pressure": "0.596639"}, {"loading": "8.49969", "pressure": "0.697479"}, {"loading": "8.75538", "pressure": "0.794118"}, {"loading": "9.01209", "pressure": "0.89916"}, {"loading": "9.02388", "pressure": "0.995798"}, {"loading": "9.15147", "pressure": "1.04202"}], "loading_basis": "molar", "loading_unit": "mmol", "material": "Mg-MOF-74", "material_batch": "NIST-MATDB-f5e80ffaaaf05f4ed655664fd22defb9", "pressure_mode": "absolute", "pressure_unit": "bar", "temperature": 298.0, "volloaded": {"0.5": 7.9878, "1.0": 9.03547909090909}}

File: data/isotherms/10.1002Aic.14467.Isotherm17.json
{"DOI": "10.1002/Aic.14467", "adsorbate": "carbon dioxide", "adsorbent_basis": "mass", "adsorbent_unit": "g", "articleSource": "UNKNOWN", "compositionType": "molefraction", "concentrationUnits": "", "date": "1000-01-01", "digitizer": "UNKNOWN", "filename": "10.1002Aic.14467.Isotherm17", "henry_slope": 1.7946598838953602, "henry_virial": 2.1861203002655736, "iso_ref": "", "iso_type": "blank", "isotherm_data": [{"loading": "0.0462428", "pressure": "-2.22045e-16"}, {"loading": "0.0924855", "pressure": "0.0441767"}, {"loading": "0.208092", "pressure": "0.0963855"}, {"loading": "0.393064", "pressure": "0.196787"}, {"loading": "0.578035", "pressure": "0.297189"}, {"loading": "0.739884", "pressure": "0.39759"}, {"loading": "0.901734", "pressure": "0.497992"}, {"loading": "1.08671", "pressure": "0.598394"}, {"loading": "1.24855", "pressure": "0.698795"}, {"loading": "1.4104", "pressure": "0.799197"}, {"loading": "1.59538", "pressure": "0.899598"}, {"loading": "1.78035", "pressure": "0.995984"}], "loading_basis": "molar", "loading_unit": "mmol", "material": "ZIF-8", "material_batch": "NIST-MATDB-b2dc02871a66ac38e4b195796cf3e00b", "pressure_mode": "absolute", "pressure_unit": "bar", "temperature": 298.0, "uptake": {"0": 0.0, "0.5": 0.9054334463058505}, "volloaded": {"0": 0, "0.5": 0.9054334463058505}}

File: data/isotherms/10.1002Aic.14467.Isotherm2.json
{"DOI": "10.1002/Aic.14467", "adsorbate": "carbon dioxide", "adsorbent_basis": "mass", "adsorbent_unit": "g", "articleSource": "UNKNOWN", "compositionType": "molefraction", "concentrationUnits": "", "date": "1000-01-01", "digitizer": "UNKNOWN", "filename": "10.1002Aic.14467.Isotherm2", "henry_slope": 1.1750412126243812, "henry_virial": 2.089118035695235, "iso_ref": "", "iso_type": "blank", "isotherm_data": [{"loading": "0.259197", "pressure": "0.158963"}, {"loading": "0.489144", "pressure": "0.378043"}, {"loading": "0.690305", "pressure": "0.577239"}, {"loading": "0.89135", "pressure": "0.796435"}, {"loading": "1.06372", "pressure": "0.975745"}, {"loading": "1.60709", "pressure": "1.97357"}, {"loading": "1.94791", "pressure": "3.01221"}, {"loading": "2.11566", "pressure": "3.99154"}, {"loading": "2.25439", "pressure": "4.99098"}], "loading_basis": "molar", "loading_unit": "mmol", "material": "DDR", "material_batch": "NIST-MATDB-f455e6339397d022a9bf1134cca8376d", "pressure_mode": "absolute", "pressure_unit": "bar", "temperature": 298.0, "volloaded": {"0.5": 0.6123040638416434, "1.0": 1.0769281671134718, "1.5": 1.3492053700298148, "2.0": 1.615762757259493, "2.5": 1.7798330799892166, "3.0": 1.9439034027189401, "3.5": 2.031463830169606, "4.0": 2.116834313415513, "4.5": 2.186238179580565}}

File: data/isotherms/10.1002Aic.14467.Isotherm3.json
{"DOI": "10.1002/Aic.14467", "adsorbate": "carbon dioxide", "adsorbent_basis": "mass", "adsorbent_unit": "g", "articleSource": "UNKNOWN", "compositionType": "molefraction", "concentrationUnits": "", "date": "1000-01-01", "digitizer": "UNKNOWN", "filename": "10.1002Aic.14467.Isotherm3", "henry_slope": 1.4419640960846727, "henry_virial": 0.03557510229872326, "iso_ref": "", "iso_type": "blank", "isotherm_data": [{"loading": "0.00013328", "pressure": "0.0162602"}, {"loading": "0.164734", "pressure": "0.097561"}, {"loading": "0.395309", "pressure": "0.227642"}, {"loading": "0.692656", "pressure": "0.504065"}, {"loading": "1.15554", "pressure": "0.97561"}, {"loading": "1.48754", "pressure": "1.47967"}, {"loading": "1.68839", "pressure": "1.98374"}, {"loading": "1.9223", "pressure": "2.52033"}, {"loading": "2.05731", "pressure": "2.99187"}, {"loading": "2.12702", "pressure": "3.49593"}, {"loading": "2.26216", "pressure": "3.98374"}], "loading_basis": "molar", "loading_unit": "mmol", "material": "MFI", "material_batch": "NIST-MATDB-b342ae78d659f61921dcf8ab7031c67a", "pressure_mode": "absolute", "pressure_unit": "bar", "temperature": 303.0, "volloaded": {"0.5": 0.6882832974571581, "1.0": 1.1716045161290323, "1.5": 1.4956406219374294, "2.0": 1.6954780497213888, "2.5": 1.9134377582511786, "3.0": 2.05843435483871, "3.5": 2.128147528750948}}

File: data/isotherms/10.1002Aic.14467.Isotherm4.json
{"DOI": "10.1002/Aic.14467", "adsorbate": "carbon dioxide", "adsorbent_basis": "mass", "adsorbent_unit": "g", "articleSource": "UNKNOWN", "compositionType": "molefraction", "concentrationUnits": "", "date": "1000-01-01", "digitizer": "UNKNOWN", "filename": "10.1002Aic.14467.Isotherm4", "iso_ref": "", "iso_type": "blank", "isotherm_data": [{"loading": "0.308943", "pressure": "0.308943"}, {"loading": "1.08557", "pressure": "0.439024"}, {"loading": "1.31721", "pressure": "0.699187"}, {"loading": "1.41677", "pressure": "0.845528"}, {"loading": "1.58123", "pressure": "0.910569"}, {"loading": "1.61469", "pressure": "0.99187"}, {"loading": "1.7481", "pressure": "1.26829"}, {"loading": "1.94762", "pressure": "1.60976"}, {"loading": "2.11555", "pressure": "2.09756"}, {"loading": "2.28362", "pressure": "2.60163"}, {"loading": "2.32067", "pressure": "3.12195"}, {"loading": "2.49247", "pressure": "4.0813"}], "loading_basis": "molar", "loading_unit": "mmol", "material_batch": "NIST-MATDB-b342ae78d659f61921dcf8ab7031c67a", "material_name": "MFI", "pressure_mode": "absolute", "pressure_unit": "bar", "t_iso": 303.0, "volloaded": 1.3857959894356333}

File: data/isotherms/10.1002Aic.14467.Isotherm5.json
{"DOI": "10.1002/Aic.14467", "adsorbate": "carbon dioxide", "adsorbent_basis": "mass", "adsorbent_unit": "g", "articleSource": "UNKNOWN", "compositionType": "molefraction", "concentrationUnits": "", "date": "1000-01-01", "digitizer": "UNKNOWN", "filename": "10.1002Aic.14467.Isotherm5", "henry_slope": 0.8563132491945264, "henry_virial": 1.663871533822457, "iso_ref": "", "iso_type": "blank", "isotherm_data": [{"loading": "0.008934", "pressure": "-0.00320856"}, {"loading": "0.0635467", "pressure": "0.0449198"}, {"loading": "0.0823273", "pressure": "0.0994652"}, {"loading": "0.164799", "pressure": "0.208556"}, {"loading": "0.265186", "pressure": "0.314439"}, {"loading": "0.484213", "pressure": "0.545455"}, {"loading": "0.676631", "pressure": "0.79893"}], "loading_basis": "molar", "loading_unit": "mmol", "material": "IRMOF-1", "material_batch": "NIST-MATDB-2c9380bddc59f547484ff729eab7d7cb", "pressure_mode": "absolute", "pressure_unit": "bar", "temperature": 298.0, "volloaded": {"0.5": 0.44111697078557327}}

File: data/isotherms/10.1002Aic.14467.Isotherm6.json
{"DOI": "10.1002/Aic.14467", "adsorbate": "carbon dioxide", "adsorbent_basis": "mass", "adsorbent_unit": "g", "articleSource": "UNKNOWN", "compositionType": "molefraction", "concentrationUnits": "", "date": "1000-01-01", "digitizer": "UNKNOWN", "filename": "10.1002Aic.14467.Isotherm6", "henry_slope": 0.8713751754108705, "henry_virial": 3.81896244409298, "iso_ref": "", "iso_type": "blank", "isotherm_data": [{"loading": "0.0265323", "pressure": "0.00641711"}, {"loading": "0.0614182", "pressure": "0.0481283"}, {"loading": "0.113866", "pressure": "0.102674"}, {"loading": "0.192324", "pressure": "0.19893"}, {"loading": "0.261858", "pressure": "0.298396"}, {"loading": "0.340316", "pressure": "0.394652"}, {"loading": "0.427554", "pressure": "0.497326"}, {"loading": "0.523716", "pressure": "0.596791"}, {"loading": "0.602079", "pressure": "0.699465"}, {"loading": "0.698193", "pressure": "0.802139"}], "loading_basis": "molar", "loading_unit": "mmol", "material": "IRMOF-1", "material_batch": "NIST-MATDB-2c9380bddc59f547484ff729eab7d7cb", "pressure_mode": "absolute", "pressure_unit": "bar", "temperature": 298.0, "uptake": {"0": 0.0, "0.5": 0.4301392027145227}, "volloaded": {"0": 0, "0.5": 0.4301392027145227}}

File: data/isotherms/10.1002Aic.14467.Isotherm7.json
{"DOI": "10.1002/Aic.14467", "adsorbate": "carbon dioxide", "adsorbent_basis": "mass", "adsorbent_unit": "g", "articleSource": "UNKNOWN", "compositionType": "molefraction", "concentrationUnits": "", "date": "1000-01-01", "digitizer": "UNKNOWN", "filename": "10.1002Aic.14467.Isotherm7", "henry_slope": 4.965395054691873, "henry_virial": 11.224684075964321, "iso_ref": "", "iso_type": "blank", "isotherm_data": [{"loading": "0.0473373", "pressure": "0.00401606"}, {"loading": "0.331361", "pressure": "0.0481928"}, {"loading": "0.568047", "pressure": "0.0963855"}, {"loading": "0.994083", "pressure": "0.196787"}, {"loading": "1.42012", "pressure": "0.297189"}, {"loading": "1.6568", "pressure": "0.39759"}, {"loading": "2.0355", "pressure": "0.48996"}, {"loading": "2.36686", "pressure": "0.598394"}, {"loading": "2.60355", "pressure": "0.694779"}, {"loading": "2.98225", "pressure": "0.799197"}, {"loading": "3.21893", "pressure": "0.899598"}, {"loading": "3.50296", "pressure": "1.00402"}], "loading_basis": "molar", "loading_unit": "mmol", "material": "CuBTC", "material_batch": "NIST-MATDB-991daf7313251e7e607e2bab2da57e33", "pressure_mode": "absolute", "pressure_unit": "bar", "temperature": 303.0, "uptake": {"0": 0.0, "0.5": 2.066180915579984, "1.0": 3.4920255168451093}, "volloaded": {"0": 0, "0.5": 2.066180915579984, "1.0": 3.4920255168451093}}

File: data/isotherms/10.1002Aic.14467.Isotherm9.json
{"DOI": "10.1002/Aic.14467", "adsorbate": "carbon dioxide", "adsorbent_basis": "mass", "adsorbent_unit": "g", "articleSource": "UNKNOWN", "compositionType": "molefraction", "concentrationUnits": "", "date": "1000-01-01", "digitizer": "UNKNOWN", "filename": "10.1002Aic.14467.Isotherm9", "henry_slope": 1.1203705301210107, "henry_virial": 1.2646679260784848, "iso_ref": "", "iso_type": "blank", "isotherm_data": [{"loading": "-0.0555556", "pressure": "0.0"}, {"loading": "0.0584541", "pressure": "0.0521739"}, {"loading": "0.283333", "pressure": "0.1"}, {"loading": "0.455556", "pressure": "0.2"}, {"loading": "0.572464", "pressure": "0.304348"}, {"loading": "0.802415", "pressure": "0.443478"}, {"loading": "1.54324", "pressure": "0.778261"}, {"loading": "2.22705", "pressure": "1.08696"}], "loading_basis": "molar", "loading_unit": "mmol", "material": "MIL-47", "material_batch": "NIST-MATDB-b848f05ba9fb26cdd50755863b377c56", "pressure_mode": "absolute", "pressure_unit": "bar", "temperature": 298.0, "volloaded": {"0.5": 0.9274897817242811, "1.0": 2.034421848953188}}

File: data/isotherms/10.1002adfm.200600944.Isotherm37.json
{"DOI": "10.1002/adfm.200600944", "adsorbate": "benzene", "adsorbent_basis": "mass", "adsorbent_unit": "g", "articleSource": "UNKNOWN", "compositionType": "molefraction", "concentrationUnits": "", "date": "1000-01-01", "digitizer": "UNKNOWN", "filename": "10.1002adfm.200600944.Isotherm37", "henry_slope": 213.6202245496978, "henry_virial": 237.68512546921497, "iso_ref": "", "iso_type": "blank", "isotherm_data": [{"loading": "0.176582", "pressure": "0.00106861"}, {"loading": "0.662181", "pressure": "0.00351116"}, {"loading": "1.16249", "pressure": "0.00595371"}, {"loading": "1.50094", "pressure": "0.00732764"}, {"loading": "1.85411", "pressure": "0.00778562"}, {"loading": "2.26613", "pressure": "0.00839626"}, {"loading": "2.69287", "pressure": "0.00915955"}, {"loading": "3.78179", "pressure": "0.0108388"}, {"loading": "4.60583", "pressure": "0.0122127"}, {"loading": "5.81247", "pressure": "0.0148079"}, {"loading": "5.90077", "pressure": "0.0181664"}, {"loading": "5.94491", "pressure": "0.021067"}, {"loading": "5.98906", "pressure": "0.0239675"}, {"loading": "6.00377", "pressure": "0.0270207"}, {"loading": "6.0332", "pressure": "0.0297685"}, {"loading": "6.0332", "pressure": "0.0326691"}, {"loading": "6.07735", "pressure": "0.0357223"}, {"loading": "6.07735", "pressure": "0.0386228"}, {"loading": "6.10678", "pressure": "0.0415233"}, {"loading": "6.10678", "pressure": "0.0444238"}, {"loading": "6.10678", "pressure": "0.047019"}, {"loading": "6.15092", "pressure": "0.0500722"}, {"loading": "6.16564", "pressure": "0.0529727"}, {"loading": "6.18035", "pressure": "0.0555679"}, {"loading": "6.15092", "pressure": "0.0584685"}, {"loading": "6.19507", "pressure": "0.061369"}, {"loading": "6.18035", "pressure": "0.0641169"}, {"loading": "6.20978", "pressure": "0.06717"}, {"loading": "6.19507", "pressure": "0.0697653"}, {"loading": "6.20978", "pressure": "0.0726658"}, {"loading": "6.20978", "pressure": "0.0754136"}, {"loading": "6.2245", "pressure": "0.0786195"}], "loading_basis": "molar", "loading_unit": "mmol", "material": "[Zn(bdc)(ted)0.5]*2DMF*0.2H2O", "material_batch": "NIST-MATDB-7fdf5997d47b59af2318c9cf774e49ca", "pressure_mode": "absolute", "pressure_unit": "bar", "temperature": 303.0, "volloaded": {}}

File: data/isotherms/10.1002adfm.200600944.Isotherm5.json
{"DOI": "10.1002/adfm.200600944", "adsorbate": "methanol", "adsorbent_basis": "mass", "adsorbent_unit": "g", "articleSource": "UNKNOWN", "compositionType": "molefraction", "concentrationUnits": "", "date": "1000-01-01", "digitizer": "UNKNOWN", "filename": "10.1002adfm.200600944.Isotherm5", "henryc": 49.493967307249, "iso_ref": "", "iso_type": "blank", "isotherm_data": [{"loading": "0.0849352", "pressure": "0.00287156"}, {"loading": "0.38494", "pressure": "0.00615334"}, {"loading": "0.771453", "pressure": "0.00840956"}, {"loading": "1.32941", "pressure": "0.0125118"}, {"loading": "2.23224", "pressure": "0.0153834"}, {"loading": "2.96288", "pressure": "0.0182549"}, {"loading": "5.45763", "pressure": "0.0231776"}, {"loading": "7.99558", "pressure": "0.02769"}, {"loading": "8.85578", "pressure": "0.029536"}, {"loading": "11.0926", "pressure": "0.0336383"}, {"loading": "13.6304", "pressure": "0.0383558"}, {"loading": "14.4476", "pressure": "0.0402018"}, {"loading": "14.6609", "pressure": "0.0449194"}, {"loading": "15.0028", "pressure": "0.0510727"}, {"loading": "15.2159", "pressure": "0.0564056"}, {"loading": "15.429", "pressure": "0.0617385"}, {"loading": "15.6415", "pressure": "0.0685072"}, {"loading": "15.683", "pressure": "0.0721992"}, {"loading": "15.8093", "pressure": "0.0793781"}, {"loading": "15.9799", "pressure": "0.0832752"}], "loading_basis": "molar", "loading_unit": "mmol", "material_batch": "NIST-MATDB-7fdf5997d47b59af2318c9cf774e49ca", "material_name": "[Zn(bdc)(ted)0.5]*2DMF*0.2H2O", "pressure_mode": "absolute", "pressure_unit": "bar", "t_iso": 298.0, "volloaded": {}}

File: data/isotherms/10.1002adfm.200600944.Isotherm53.json
{"DOI": "10.1002/adfm.200600944", "adsorbate": "propane", "adsorbent_basis": "mass", "adsorbent_unit": "g", "articleSource": "UNKNOWN", "compositionType": "molefraction", "concentrationUnits": "", "date": "1000-01-01", "digitizer": "UNKNOWN", "filename": "10.1002adfm.200600944.Isotherm53", "henry_slope": 39.81825475971089, "henry_virial": 65.24612132148023, "iso_ref": "", "iso_type": "blank", "isotherm_data": [{"loading": "0.485773", "pressure": "0.00884603"}, {"loading": "1.10748", "pressure": "0.0243266"}, {"loading": "1.30177", "pressure": "0.0287496"}, {"loading": "1.47657", "pressure": "0.0353841"}, {"loading": "1.61259", "pressure": "0.0375956"}, {"loading": "1.80684", "pressure": "0.0442302"}, {"loading": "1.98169", "pressure": "0.0486532"}, {"loading": "2.17594", "pressure": "0.0552877"}, {"loading": "2.37018", "pressure": "0.0619222"}, {"loading": "2.54499", "pressure": "0.0685568"}, {"loading": "2.71975", "pressure": "0.0774028"}, {"loading": "2.91399", "pressure": "0.0840373"}, {"loading": "3.08875", "pressure": "0.0928834"}, {"loading": "3.26351", "pressure": "0.101729"}, {"loading": "3.43827", "pressure": "0.110575"}, {"loading": "3.61299", "pressure": "0.121633"}, {"loading": "3.88471", "pressure": "0.141537"}, {"loading": "4.03994", "pressure": "0.154806"}, {"loading": "4.19517", "pressure": "0.168075"}, {"loading": "4.3504", "pressure": "0.181344"}, {"loading": "4.48614", "pressure": "0.196824"}, {"loading": "4.64133", "pressure": "0.212305"}, {"loading": "4.75759", "pressure": "0.229997"}, {"loading": "4.8739", "pressure": "0.245477"}, {"loading": "5.0096", "pressure": "0.26317"}, {"loading": "5.10642", "pressure": "0.280862"}, {"loading": "5.22263", "pressure": "0.300765"}, {"loading": "5.28067", "pressure": "0.314034"}, {"loading": "5.37745", "pressure": "0.333938"}, {"loading": "5.45479", "pressure": "0.353841"}, {"loading": "5.53213", "pressure": "0.373745"}, {"loading": "5.62886", "pressure": "0.39586"}, {"loading": "5.68676", "pressure": "0.415764"}, {"loading": "5.74461", "pressure": "0.437879"}, {"loading": "5.82195", "pressure": "0.457782"}, {"loading": "5.80219", "pressure": "0.473263"}, {"loading": "5.86041", "pressure": "0.477686"}, {"loading": "5.91831", "pressure": "0.497589"}, {"loading": "5.95673", "pressure": "0.519704"}, {"loading": "5.99514", "pressure": "0.54182"}, {"loading": "6.0144", "pressure": "0.550666"}, {"loading": "6.05305", "pressure": "0.561723"}, {"loading": "6.09146", "pressure": "0.583838"}, {"loading": "6.12992", "pressure": "0.603742"}, {"loading": "6.18741", "pressure": "0.643549"}, {"loading": "6.22582", "pressure": "0.665664"}, {"loading": "6.24489", "pressure": "0.683356"}, {"loading": "6.28308", "pressure": "0.716529"}, {"loading": "6.32108", "pressure": "0.758547"}, {"loading": "6.35918", "pressure": "0.796143"}, {"loading": "6.39778", "pressure": "0.809412"}, {"loading": "6.39731", "pressure": "0.831527"}, {"loading": "6.41629", "pressure": "0.853642"}, {"loading": "6.45475", "pressure": "0.873546"}], "loading_basis": "molar", "loading_unit": "mmol", "material": "[Zn(bdc)(ted)0.5]*2DMF*0.2H2O", "material_batch": "NIST-MATDB-7fdf5997d47b59af2318c9cf774e49ca", "pressure_mode": "absolute", "pressure_unit": "bar", "temperature": 303.0, "volloaded": {"0.5": 5.92249858783631}}
