Repository: pauliacomi/separation-explorer

# Separation Explorer

A repository which contains the code to generate and to 
display the NIST ISODB separation explorer.

## Data

In the `./data/` folder the following are found:

* `iso.db` - the complete ISODB database in a SQLite format
* `kpi.json` - the calculated KPI, in a JSON format
* `isotherms/` - selected isotherms for the separation explorer

## Data generation

All data processing performed can be found in the Jupyter notebooks
located in the `./notebooks/` folder. It extracts the isotherms 
from the database, performs outlier detection and saves selected 
ones in the `./data/isotherms/` folder.

File: data/isotherms/10.1002adfm.200600944.Isotherm6.json
{"DOI": "10.1002/adfm.200600944", "adsorbate": "methanol", "adsorbent_basis": "mass", "adsorbent_unit": "g", "articleSource": "UNKNOWN", "compositionType": "molefraction", "concentrationUnits": "", "date": "1000-01-01", "digitizer": "UNKNOWN", "filename": "10.1002adfm.200600944.Isotherm6", "henryc": 80.1722323177458, "iso_ref": "", "iso_type": "blank", "isotherm_data": [{"loading": "0.771785", "pressure": "0.00758912"}, {"loading": "0.942648", "pressure": "0.0108709"}, {"loading": "1.11417", "pressure": "0.0125118"}, {"loading": "1.24265", "pressure": "0.0141527"}, {"loading": "1.45723", "pressure": "0.0157936"}, {"loading": "1.62875", "pressure": "0.0174345"}, {"loading": "1.88646", "pressure": "0.0188702"}, {"loading": "2.18729", "pressure": "0.0201009"}, {"loading": "2.53125", "pressure": "0.0211265"}, {"loading": "2.87513", "pressure": "0.0223571"}, {"loading": "3.17605", "pressure": "0.0233827"}, {"loading": "3.6061", "pressure": "0.0244082"}, {"loading": "3.95007", "pressure": "0.0254338"}, {"loading": "4.29411", "pressure": "0.0262543"}, {"loading": "4.63807", "pressure": "0.0272798"}, {"loading": "5.02517", "pressure": "0.0281003"}, {"loading": "5.3693", "pressure": "0.0287156"}, {"loading": "5.54115", "pressure": "0.029536"}, {"loading": "5.92841", "pressure": "0.0299463"}, {"loading": "6.3155", "pressure": "0.0307667"}, {"loading": "6.70268", "pressure": "0.031382"}, {"loading": "7.04664", "pressure": "0.0324076"}, {"loading": "7.43382", "pressure": "0.0330229"}, {"loading": "7.77795", "pressure": "0.0336383"}, {"loading": "8.12207", "pressure": "0.0342536"}, {"loading": "8.5523", "pressure": "0.0348689"}, {"loading": "8.89642", "pressure": "0.0354843"}, {"loading": "9.24047", "pressure": "0.0363047"}, {"loading": "9.62756", "pressure": "0.0371252"}, {"loading": "10.0147", "pressure": "0.0377405"}, {"loading": "10.4018", "pressure": "0.0385609"}, {"loading": "10.789", "pressure": "0.0391763"}, {"loading": "11.4773", "pressure": "0.0404069"}, {"loading": "11.563", "pressure": "0.0412274"}, {"loading": "11.9071", "pressure": "0.0420478"}, {"loading": "12.251", "pressure": "0.0432785"}, {"loading": "12.5519", "pressure": "0.044304"}, {"loading": "12.8527", "pressure": "0.0455347"}, {"loading": "13.1967", "pressure": "0.0465603"}, {"loading": "13.4544", "pressure": "0.0479961"}, {"loading": "13.7551", "pressure": "0.0494318"}, {"loading": "14.1849", "pressure": "0.0510727"}, {"loading": "14.0553", "pressure": "0.0523034"}, {"loading": "14.2699", "pressure": "0.0539443"}, {"loading": "14.3552", "pressure": "0.0557903"}, {"loading": "14.4406", "pressure": "0.0576363"}, {"loading": "14.5259", "pressure": "0.0594823"}, {"loading": "14.611", "pressure": "0.0619436"}, {"loading": "14.6968", "pressure": "0.0627641"}, {"loading": "14.739", "pressure": "0.0648152"}, {"loading": "14.8243", "pressure": "0.0666612"}, {"loading": "14.9528", "pressure": "0.0683021"}, {"loading": "14.995", "pressure": "0.0703532"}, {"loading": "15.1234", "pressure": "0.0721992"}, {"loading": "15.123", "pressure": "0.0732247"}, {"loading": "15.1652", "pressure": "0.0752759"}, {"loading": "15.2506", "pressure": "0.0771219"}, {"loading": "15.3791", "pressure": "0.0787628"}, {"loading": "15.3782", "pressure": "0.0808139"}, {"loading": "15.4634", "pressure": "0.0830701"}, {"loading": "15.4631", "pressure": "0.0838905"}, {"loading": "15.5484", "pressure": "0.0857365"}, {"loading": "15.6338", "pressure": "0.0875825"}, {"loading": "15.676", "pressure": "0.0896337"}, {"loading": "15.7614", "pressure": "0.0912745"}, {"loading": "15.8037", "pressure": "0.0933257"}, {"loading": "15.846", "pressure": "0.0951717"}], "loading_basis": "molar", "loading_unit": "mmol", "material_batch": "NIST-MATDB-7fdf5997d47b59af2318c9cf774e49ca", "material_name": "[Zn(bdc)(ted)0.5]*2DMF*0.2H2O", "pressure_mode": "absolute", "pressure_unit": "bar", "t_iso": 303.0, "volloaded": {}}

File: data/isotherms/10.1002adfm.200600944.Isotherm7.json
{"DOI": "10.1002/adfm.200600944", "adsorbate": "methanol", "adsorbent_basis": "mass", "adsorbent_unit": "g", "articleSource": "UNKNOWN", "compositionType": "molefraction", "concentrationUnits": "", "date": "1000-01-01", "digitizer": "UNKNOWN", "filename": "10.1002adfm.200600944.Isotherm7", "henryc": 34.101559545903704, "iso_ref": "", "iso_type": "blank", "isotherm_data": [{"loading": "0.383616", "pressure": "0.00943512"}, {"loading": "0.467889", "pressure": "0.0139476"}, {"loading": "0.767066", "pressure": "0.0192805"}, {"loading": "0.938344", "pressure": "0.0215367"}, {"loading": "1.06674", "pressure": "0.0233827"}, {"loading": "1.23835", "pressure": "0.0248185"}, {"loading": "1.45292", "pressure": "0.0264594"}, {"loading": "1.71054", "pressure": "0.0281003"}, {"loading": "1.96833", "pressure": "0.0293309"}, {"loading": "2.26908", "pressure": "0.0307667"}, {"loading": "2.56991", "pressure": "0.0319974"}, {"loading": "2.87074", "pressure": "0.033228"}, {"loading": "3.21479", "pressure": "0.0340485"}, {"loading": "3.42978", "pressure": "0.0346638"}, {"loading": "3.77374", "pressure": "0.0356894"}, {"loading": "4.1177", "pressure": "0.0367149"}, {"loading": "4.46166", "pressure": "0.0377405"}, {"loading": "4.84876", "pressure": "0.0385609"}, {"loading": "5.23585", "pressure": "0.0393814"}, {"loading": "5.36458", "pressure": "0.0404069"}, {"loading": "6.00995", "pressure": "0.0412274"}, {"loading": "6.39713", "pressure": "0.0418427"}, {"loading": "6.74109", "pressure": "0.0428683"}, {"loading": "7.17123", "pressure": "0.0436887"}, {"loading": "7.51536", "pressure": "0.044304"}, {"loading": "7.90253", "pressure": "0.0449194"}, {"loading": "8.28971", "pressure": "0.0455347"}, {"loading": "8.63375", "pressure": "0.0463552"}, {"loading": "9.02093", "pressure": "0.0469705"}, {"loading": "9.40802", "pressure": "0.0477909"}, {"loading": "9.75207", "pressure": "0.0486114"}, {"loading": "10.1392", "pressure": "0.0492267"}, {"loading": "10.5263", "pressure": "0.0500472"}, {"loading": "10.8704", "pressure": "0.0508676"}, {"loading": "11.3007", "pressure": "0.0512778"}, {"loading": "11.1713", "pressure": "0.0518932"}, {"loading": "11.5153", "pressure": "0.0529187"}, {"loading": "11.8591", "pressure": "0.0541494"}, {"loading": "12.16", "pressure": "0.0553801"}, {"loading": "12.4607", "pressure": "0.0568158"}, {"loading": "12.7185", "pressure": "0.0580465"}, {"loading": "12.9331", "pressure": "0.0596874"}, {"loading": "13.4059", "pressure": "0.0615334"}, {"loading": "13.2764", "pressure": "0.0623538"}, {"loading": "13.4479", "pressure": "0.0639947"}, {"loading": "13.6194", "pressure": "0.0658407"}, {"loading": "13.7478", "pressure": "0.0674816"}, {"loading": "13.7901", "pressure": "0.0695327"}, {"loading": "13.9184", "pressure": "0.0713787"}, {"loading": "14.0472", "pressure": "0.0724043"}, {"loading": "14.0038", "pressure": "0.0732247"}, {"loading": "14.0891", "pressure": "0.0750707"}, {"loading": "14.1314", "pressure": "0.0771219"}, {"loading": "14.1737", "pressure": "0.0789679"}, {"loading": "14.259", "pressure": "0.0808139"}, {"loading": "14.3013", "pressure": "0.0826599"}, {"loading": "14.3008", "pressure": "0.0838905"}, {"loading": "14.4292", "pressure": "0.0857365"}, {"loading": "14.4715", "pressure": "0.0875825"}, {"loading": "14.5569", "pressure": "0.0894285"}, {"loading": "14.5991", "pressure": "0.0914797"}, {"loading": "14.6412", "pressure": "0.0937359"}, {"loading": "14.5979", "pressure": "0.0943512"}, {"loading": "14.7264", "pressure": "0.0959921"}, {"loading": "14.8118", "pressure": "0.0978381"}, {"loading": "14.8541", "pressure": "0.0996841"}, {"loading": "14.8536", "pressure": "0.10071"}], "loading_basis": "molar", "loading_unit": "mmol", "material_batch": "NIST-MATDB-7fdf5997d47b59af2318c9cf774e49ca", "material_name": "[Zn(bdc)(ted)0.5]*2DMF*0.2H2O", "pressure_mode": "absolute", "pressure_unit": "bar", "t_iso": 308.0, "volloaded": {}}

File: data/isotherms/10.1002adfm.200800058.Isotherm14.json
{"DOI": "10.1002/adfm.200800058", "adsorbate": "methanol", "adsorbent_basis": "mass", "adsorbent_unit": "g", "articleSource": "UNKNOWN", "compositionType": "molefraction", "concentrationUnits": "", "date": "1000-01-01", "digitizer": "UNKNOWN", "filename": "10.1002adfm.200800058.Isotherm14", "henry_slope": 236.1672165229859, "henry_virial": 369.1691200724867, "iso_ref": "", "iso_type": "blank", "isotherm_data": [{"loading": "0.300359", "pressure": "0.000794703"}, {"loading": "0.500562", "pressure": "0.00189064"}, {"loading": "0.667405", "pressure": "0.00270956"}, {"loading": "0.750835", "pressure": "0.00297749"}, {"loading": "0.834247", "pressure": "0.00352848"}, {"loading": "0.917677", "pressure": "0.00379641"}, {"loading": "1.00109", "pressure": "0.0043474"}, {"loading": "1.07617", "pressure": "0.00461684"}, {"loading": "1.15959", "pressure": "0.00516784"}, {"loading": "1.24298", "pressure": "0.0060019"}, {"loading": "1.32639", "pressure": "0.00655289"}, {"loading": "1.40979", "pressure": "0.00738695"}, {"loading": "1.5849", "pressure": "0.00933662"}, {"loading": "1.65994", "pressure": "0.0104553"}, {"loading": "1.73497", "pressure": "0.0115739"}, {"loading": "1.80998", "pressure": "0.0129756"}, {"loading": "1.88502", "pressure": "0.0140942"}, {"loading": "1.96003", "pressure": "0.0154959"}, {"loading": "2.0267", "pressure": "0.0168992"}, {"loading": "2.08499", "pressure": "0.01887"}, {"loading": "2.15164", "pressure": "0.0205563"}, {"loading": "2.2266", "pressure": "0.0228072"}, {"loading": "2.27653", "pressure": "0.0250627"}, {"loading": "2.32647", "pressure": "0.027035"}, {"loading": "2.38475", "pressure": "0.029289"}, {"loading": "2.42633", "pressure": "0.0315459"}, {"loading": "2.45955", "pressure": "0.0340875"}, {"loading": "2.49284", "pressure": "0.0354967"}, {"loading": "2.5344", "pressure": "0.0380367"}, {"loading": "2.56762", "pressure": "0.0405783"}, {"loading": "2.60084", "pressure": "0.0431198"}, {"loading": "2.62572", "pressure": "0.0456629"}, {"loading": "2.65059", "pressure": "0.0482059"}, {"loading": "2.67547", "pressure": "0.050749"}, {"loading": "2.70869", "pressure": "0.0532905"}, {"loading": "2.73354", "pressure": "0.0561166"}, {"loading": "2.75842", "pressure": "0.0586597"}, {"loading": "2.78329", "pressure": "0.0612027"}, {"loading": "2.80817", "pressure": "0.0637458"}, {"loading": "2.82468", "pressure": "0.0665734"}, {"loading": "2.84119", "pressure": "0.069401"}, {"loading": "2.86607", "pressure": "0.0719441"}, {"loading": "2.89094", "pressure": "0.0744871"}, {"loading": "2.90747", "pressure": "0.0770317"}, {"loading": "2.92398", "pressure": "0.0798593"}, {"loading": "2.9405", "pressure": "0.0826869"}, {"loading": "2.94868", "pressure": "0.085233"}, {"loading": "2.96521", "pressure": "0.0877776"}, {"loading": "2.98172", "pressure": "0.0906052"}, {"loading": "3.0066", "pressure": "0.0931482"}, {"loading": "3.01477", "pressure": "0.0959774"}, {"loading": "3.03964", "pressure": "0.0985204"}, {"loading": "3.04783", "pressure": "0.101067"}, {"loading": "3.05599", "pressure": "0.103896"}, {"loading": "3.08087", "pressure": "0.106439"}, {"loading": "3.08904", "pressure": "0.109268"}, {"loading": "3.10553", "pressure": "0.112379"}, {"loading": "3.12204", "pressure": "0.115206"}, {"loading": "3.13857", "pressure": "0.117751"}], "loading_basis": "molar", "loading_unit": "mmol", "material": "Co3(HCOO)6", "material_batch": "NIST-MATDB-98261e1cacd11dbc66fdc2910f2226ce", "pressure_mode": "absolute", "pressure_unit": "bar", "temperature": 303.0, "uptake": {"0": 0.0}, "volloaded": {"0": 0}}

File: data/isotherms/10.1002adfm.201200084.Isotherm5.json
{"DOI": "10.1002/adfm.201200084", "adsorbate": "carbon dioxide", "adsorbent_basis": "mass", "adsorbent_unit": "g", "articleSource": "UNKNOWN", "compositionType": "molefraction", "concentrationUnits": "", "date": "1000-01-01", "digitizer": "UNKNOWN", "filename": "10.1002adfm.201200084.Isotherm5", "henry_slope": 0.1166895354033201, "henry_virial": 0.1396816538817556, "iso_ref": "", "iso_type": "blank", "isotherm_data": [{"loading": "0.0976860858", "pressure": "0.678881"}, {"loading": "0.179091306", "pressure": "1.35654"}, {"loading": "0.268636959", "pressure": "1.86693"}, {"loading": "0.34190130030000004", "pressure": "2.54398"}, {"loading": "0.4151660877000001", "pressure": "3.22102"}, {"loading": "0.6186782460000001", "pressure": "5.41881"}, {"loading": "0.7245065490000001", "pressure": "6.60196"}, {"loading": "0.936158694", "pressure": "9.97556"}, {"loading": "1.082689161", "pressure": "13.0085"}, {"loading": "1.2047956530000001", "pressure": "16.2074"}, {"loading": "1.3106239560000001", "pressure": "19.5731"}, {"loading": "1.4001696090000002", "pressure": "22.9374"}, {"loading": "1.481573937", "pressure": "26.1333"}, {"loading": "1.5548369400000002", "pressure": "29.4965"}, {"loading": "1.6281044040000001", "pressure": "32.6918"}, {"loading": "1.6932260820000002", "pressure": "35.8865"}, {"loading": "1.7583522210000002", "pressure": "39.249"}, {"loading": "1.815332574", "pressure": "42.4431"}, {"loading": "1.8804587130000003", "pressure": "45.8056"}, {"loading": "1.9293022020000001", "pressure": "48.9991"}, {"loading": "1.99442388", "pressure": "52.3617"}, {"loading": "2.051408694", "pressure": "55.5557"}, {"loading": "2.092110858", "pressure": "58.7486"}, {"loading": "2.132813022", "pressure": "62.1093"}], "loading_basis": "molar", "loading_unit": "mmol", "material": "NH2-MIL-53(Al)", "material_batch": "NIST-MATDB-1b5c20248717ca46ef341e3c5f2c1f30", "pressure_mode": "absolute", "pressure_unit": "bar", "temperature": 298.0, "volloaded": {"0.5": 0.07897530853994644, "1.0": 0.13626118464086806, "1.5": 0.20426072424757538, "2.0": 0.28303661323054574, "2.5": 0.33714217507974453, "3.0": 0.39124876625496285, "3.5": 0.44099923004869307, "4.0": 0.4872985030229081, "4.5": 0.5335977759971231, "5.0": 0.5798970489713382, "5.5": 0.6259403851375313, "6.0": 0.6706634984367749, "6.5": 0.7153866117360184, "7.0": 0.7494786914578493, "7.5": 0.7808475770696586, "8.0": 0.812216462681468, "8.5": 0.8435853482932772, "9.0": 0.8749542339050865, "9.5": 0.9063231195168959, "10.0": 0.9373394640163801, "10.5": 0.9614959700798037, "11.0": 0.9856524761432274, "11.5": 1.009808982206651, "12.0": 1.0339654882700746, "12.5": 1.0581219943334983, "13.0": 1.0822785003969217, "13.5": 1.1014504041829691, "14.0": 1.1205361042673732, "14.5": 1.1396218043517772, "15.0": 1.1587075044361812, "15.5": 1.1777932045205852, "16.0": 1.1968789046049892, "16.5": 1.2139959267789466, "17.0": 1.2297175156014797, "17.5": 1.245439104424013, "18.0": 1.2611606932465462, "18.5": 1.2768822820690793, "19.0": 1.2926038708916125, "19.5": 1.3083254597141458, "20.0": 1.3219865096562438}}

File: data/isotherms/10.1002adfm.201200084.Isotherm6.json
{"DOI": "10.1002/adfm.201200084", "adsorbate": "methane", "adsorbent_basis": "mass", "adsorbent_unit": "g", "articleSource": "UNKNOWN", "compositionType": "molefraction", "concentrationUnits": "", "date": "1000-01-01", "digitizer": "UNKNOWN", "filename": "10.1002adfm.201200084.Isotherm6", "henryc": 0.0013213589878326684, "iso_ref": "", "iso_type": "blank", "isotherm_data": [{"loading": "0.01628104404", "pressure": "6.4156"}, {"loading": "0.01628104404", "pressure": "8.9029"}, {"loading": "0.02442152145", "pressure": "11.5216"}, {"loading": "0.0488430429", "pressure": "14.0104"}, {"loading": "0.06512390850000001", "pressure": "16.6295"}, {"loading": "0.0732647874", "pressure": "19.1173"}, {"loading": "0.089545653", "pressure": "21.7365"}, {"loading": "0.0976860858", "pressure": "24.0933"}, {"loading": "0.0976860858", "pressure": "26.7115"}, {"loading": "0.1058265186", "pressure": "29.1994"}, {"loading": "0.1139669514", "pressure": "31.8181"}, {"loading": "0.1221078303", "pressure": "34.3058"}, {"loading": "0.1383886959", "pressure": "36.925"}, {"loading": "0.1383886959", "pressure": "39.4123"}, {"loading": "0.1465291287", "pressure": "42.031"}, {"loading": "0.1465291287", "pressure": "44.5183"}, {"loading": "0.16281044040000003", "pressure": "47.0065"}], "loading_basis": "molar", "loading_unit": "mmol", "material_batch": "NIST-MATDB-1b5c20248717ca46ef341e3c5f2c1f30", "material_name": "NH2-MIL-53(Al)", "pressure_mode": "absolute", "pressure_unit": "bar", "t_iso": 298.0, "volloaded": {"0.5": 0.0019023074914850822, "1.0": 0.003800744311437748, "1.5": 0.005695322261476388, "2.0": 0.0075860530952908305, "2.5": 0.009472948518885402, "3.0": 0.011356020190820517, "3.5": 0.013235279722452791, "4.0": 0.015110738678173698, "4.5": 0.01698240857564679, "5.0": 0.018850300886043468, "5.5": 0.020714427034277342, "6.0": 0.02257479839923715, "6.5": 0.01628104404, "7.0": 0.01628104404, "7.5": 0.01628104404, "8.0": 0.01628104404, "8.5": 0.01628104404, "9.0": 0.01658288860276435, "9.5": 0.0181371860423336, "10.0": 0.019691483481902854, "10.5": 0.021245780921472106, "11.0": 0.022800078361041358, "11.5": 0.02435437580061061, "12.0": 0.029115854406316304, "12.5": 0.03402213885062681, "13.0": 0.03892842329493732, "13.5": 0.04383470773924783, "14.0": 0.04874099218355833, "14.5": 0.05188649744459929, "15.0": 0.054994600533446604, "15.5": 0.05810270362229392, "16.0": 0.061210806711141236, "16.5": 0.06431890979998856, "17.0": 0.06633630323930782, "17.5": 0.0679724634812887, "18.0": 0.06960862372326956, "18.5": 0.07124478396525043, "19.0": 0.07288094420723129, "19.5": 0.07564363867715333, "20.0": 0.07875162309987783}}

File: data/isotherms/10.1002adfm.201200084.Isotherm7.json
{"DOI": "10.1002/adfm.201200084", "adsorbate": "hydrogen", "adsorbent_basis": "mass", "adsorbent_unit": "g", "articleSource": "UNKNOWN", "compositionType": "molefraction", "concentrationUnits": "", "date": "1000-01-01", "digitizer": "UNKNOWN", "filename": "10.1002adfm.201200084.Isotherm7", "henry_slope": 0.030978882423247086, "henry_virial": 17254357529354.41, "iso_ref": "", "iso_type": "blank", "isotherm_data": [{"loading": "0.02442152145", "pressure": "0.788332"}, {"loading": "0.02442152145", "pressure": "9.69027"}, {"loading": "0.03256204347", "pressure": "40.3244"}, {"loading": "0.03256204347", "pressure": "50.0118"}, {"loading": "0.04070256549", "pressure": "60.2238"}, {"loading": "0.03256204347", "pressure": "70.4339"}, {"loading": "0.03256204347", "pressure": "80.3831"}], "loading_basis": "molar", "loading_unit": "mmol", "material": "NH2-MIL-53(Al)", "material_batch": "NIST-MATDB-1b5c20248717ca46ef341e3c5f2c1f30", "pressure_mode": "absolute", "pressure_unit": "bar", "temperature": 298.0, "volloaded": {"0.5": 0.023121805523428424, "1.0": 0.02442152145, "1.5": 0.02442152145, "2.0": 0.02442152145, "2.5": 0.02442152145, "3.0": 0.02442152145, "3.5": 0.02442152145, "4.0": 0.02442152145, "4.5": 0.02442152145, "5.0": 0.02442152145, "5.5": 0.02442152145, "6.0": 0.02442152145, "6.5": 0.02442152145, "7.0": 0.02442152145, "7.5": 0.02442152145, "8.0": 0.02442152145, "8.5": 0.02442152145, "9.0": 0.02442152145, "9.5": 0.02442152145, "10.0": 0.024503827162133972, "10.5": 0.024636694033496075, "11.0": 0.02476956090485818, "11.5": 0.024902427776220284, "12.0": 0.02503529464758239, "12.5": 0.025168161518944496, "13.0": 0.0253010283903066, "13.5": 0.025433895261668706, "14.0": 0.02556676213303081, "14.5": 0.025699629004392915, "15.0": 0.02583249587575502, "15.5": 0.025965362747117124, "16.0": 0.02609822961847923, "16.5": 0.026231096489841337, "17.0": 0.02636396336120344, "17.5": 0.026496830232565546, "18.0": 0.02662969710392765, "18.5": 0.026762563975289755, "19.0": 0.02689543084665186, "19.5": 0.027028297718013964, "20.0": 0.02716116458937607}}

File: data/isotherms/10.1002adfm.201200084.Isotherm8.json
{"DOI": "10.1002/adfm.201200084", "adsorbate": "nitrogen", "adsorbent_basis": "mass", "adsorbent_unit": "g", "articleSource": "UNKNOWN", "compositionType": "molefraction", "concentrationUnits": "", "date": "1000-01-01", "digitizer": "UNKNOWN", "filename": "10.1002adfm.201200084.Isotherm8", "henry_slope": 0.00020210650202326857, "henry_virial": 0.00010615210492819737, "iso_ref": "", "iso_type": "blank", "isotherm_data": [{"loading": "0.0", "pressure": "16.7043"}, {"loading": "0.00814052202", "pressure": "31.3934"}, {"loading": "0.01628104404", "pressure": "39.7466"}, {"loading": "0.02442152145", "pressure": "50.4039"}, {"loading": "0.00814052202", "pressure": "62.2098"}, {"loading": "0.02442152145", "pressure": "73.1562"}, {"loading": "0.02442152145", "pressure": "84.1003"}, {"loading": "0.03256204347", "pressure": "89.5734"}, {"loading": "0.02442152145", "pressure": "95.3325"}, {"loading": "0.02442152145", "pressure": "100.805"}, {"loading": "0.02442152145", "pressure": "106.277"}], "loading_basis": "molar", "loading_unit": "mmol", "material": "NH2-MIL-53(Al)", "material_batch": "NIST-MATDB-1b5c20248717ca46ef341e3c5f2c1f30", "pressure_mode": "absolute", "pressure_unit": "bar", "temperature": 298.0, "uptake": {"0": 0.0, "0.5": 0.00010105325101163429, "1.0": 0.00020210650202326857, "1.5": 0.0003031597530349029, "2.0": 0.00040421300404653714, "2.5": 0.0005052662550581714, "3.0": 0.0006063195060698058, "3.5": 0.00070737275708144, "4.0": 0.0008084260080930743, "4.5": 0.0009094792591047085, "5.0": 0.0010105325101163428, "5.5": 0.001111585761127977, "6.0": 0.0012126390121396115, "6.5": 0.0013136922631512458, "7.0": 0.00141474551416288, "7.5": 0.0015157987651745143, "8.0": 0.0016168520161861486, "8.5": 0.0017179052671977828, "9.0": 0.001818958518209417, "9.5": 0.0019200117692210513, "10.0": 0.0020210650202326856, "10.5": 0.00212211827124432, "11.0": 0.002223171522255954, "11.5": 0.0023242247732675886, "12.0": 0.002425278024279223, "12.5": 0.002526331275290857, "13.0": 0.0026273845263024916, "13.5": 0.0027284377773141256, "14.0": 0.00282949102832576, "14.5": 0.002930544279337394, "15.0": 0.0030315975303490286, "15.5": 0.0031326507813606626, "16.0": 0.003233704032372297, "16.5": 0.0033347572833839316, "17.0": 0.0001638733728624627, "17.5": 0.00044096734117910565, "18.0": 0.0007180613094957487, "18.5": 0.0009951552778123915, "19.0": 0.0012722492461290345, "19.5": 0.0015493432144456775, "20.0": 0.0018264371827623205}, "volloaded": {"0": 0, "0.5": 0.00010105325101163429, "1.0": 0.00020210650202326857, "1.5": 0.0003031597530349029, "2.0": 0.00040421300404653714, "2.5": 0.0005052662550581714, "3.0": 0.0006063195060698058, "3.5": 0.00070737275708144, "4.0": 0.0008084260080930743, "4.5": 0.0009094792591047085, "5.0": 0.0010105325101163428, "5.5": 0.001111585761127977, "6.0": 0.0012126390121396115, "6.5": 0.0013136922631512458, "7.0": 0.00141474551416288, "7.5": 0.0015157987651745143, "8.0": 0.0016168520161861486, "8.5": 0.0017179052671977828, "9.0": 0.001818958518209417, "9.5": 0.0019200117692210513, "10.0": 0.0020210650202326856, "10.5": 0.00212211827124432, "11.0": 0.002223171522255954, "11.5": 0.0023242247732675886, "12.0": 0.002425278024279223, "12.5": 0.002526331275290857, "13.0": 0.0026273845263024916, "13.5": 0.0027284377773141256, "14.0": 0.00282949102832576, "14.5": 0.002930544279337394, "15.0": 0.0030315975303490286, "15.5": 0.0031326507813606626, "16.0": 0.003233704032372297, "16.5": 0.0033347572833839316, "17.0": 0.0001638733728624627, "17.5": 0.00044096734117910565, "18.0": 0.0007180613094957487, "18.5": 0.0009951552778123915, "19.0": 0.0012722492461290345, "19.5": 0.0015493432144456775, "20.0": 0.0018264371827623205}}

File: data/isotherms/10.1002adfm.201302854.Isotherm1.json
{"DOI": "10.1002/adfm.201302854", "adsorbate": "methanol", "adsorbent_basis": "mass", "adsorbent_unit": "g", "articleSource": "UNKNOWN", "compositionType": "molefraction", "concentrationUnits": "", "date": "1000-01-01", "digitizer": "UNKNOWN", "filename": "10.1002adfm.201302854.Isotherm1", "henryc": 718.471275240571, "iso_ref": "", "iso_type": "blank", "isotherm_data": [{"loading": "2.16716", "pressure": "0.00304008"}, {"loading": "5.34226", "pressure": "0.00761474"}, {"loading": "5.94475", "pressure": "0.0161396"}, {"loading": "6.39352", "pressure": "0.0329024"}, {"loading": "6.71635", "pressure": "0.0492574"}, {"loading": "6.93821", "pressure": "0.0660637"}, {"loading": "7.13486", "pressure": "0.082875"}, {"loading": "7.3063", "pressure": "0.0996912"}, {"loading": "7.30126", "pressure": "0.116541"}, {"loading": "7.34677", "pressure": "0.132949"}, {"loading": "7.39241", "pressure": "0.148925"}, {"loading": "7.38969", "pressure": "0.157999"}], "loading_basis": "molar", "loading_unit": "mmol", "material_batch": "NIST-MATDB-3feab5fe94539466e86bde4670ea2696", "material_name": "[Zn4O(dmcapz)3]n", "pressure_mode": "absolute", "pressure_unit": "bar", "t_iso": 298.0, "volloaded": {}}

File: data/isotherms/10.1002adfm.201302854.Isotherm10.json
{"DOI": "10.1002/adfm.201302854", "adsorbate": "methanol", "adsorbent_basis": "mass", "adsorbent_unit": "g", "articleSource": "UNKNOWN", "compositionType": "molefraction", "concentrationUnits": "", "date": "1000-01-01", "digitizer": "UNKNOWN", "filename": "10.1002adfm.201302854.Isotherm10", "henry_slope": 192.2150052555383, "henry_virial": 164.06291565009457, "iso_ref": "", "iso_type": "blank", "isotherm_data": [{"loading": "0.247102", "pressure": "0.00128555"}, {"loading": "1.2103", "pressure": "0.00285801"}, {"loading": "3.38378", "pressure": "0.00728847"}, {"loading": "3.80477", "pressure": "0.0156859"}, {"loading": "4.07879", "pressure": "0.0321609"}, {"loading": "4.30356", "pressure": "0.0495406"}, {"loading": "4.47881", "pressure": "0.0660376"}, {"loading": "4.58006", "pressure": "0.082998"}, {"loading": "4.60718", "pressure": "0.0995282"}, {"loading": "4.6838", "pressure": "0.116941"}, {"loading": "4.73567", "pressure": "0.133912"}, {"loading": "4.76272", "pressure": "0.149996"}, {"loading": "4.78872", "pressure": "0.158928"}], "loading_basis": "molar", "loading_unit": "mmol", "material": "[Zn4O(mipcapz)3]n on [Zn4O(dmcapz)3]n", "material_batch": "NIST-MATDB-94f02ec27f8311be95d1823c779fe260", "pressure_mode": "absolute", "pressure_unit": "bar", "temperature": 298.0, "volloaded": {}}

File: data/isotherms/10.1002adfm.201302854.Isotherm11.json
{"DOI": "10.1002/adfm.201302854", "adsorbate": "methanol", "adsorbent_basis": "mass", "adsorbent_unit": "g", "articleSource": "UNKNOWN", "compositionType": "molefraction", "concentrationUnits": "", "date": "1000-01-01", "digitizer": "UNKNOWN", "filename": "10.1002adfm.201302854.Isotherm11", "henryc": 34.116940414713966, "iso_ref": "", "iso_type": "blank", "isotherm_data": [{"loading": "0.024756", "pressure": "0.000441392"}, {"loading": "0.148536", "pressure": "0.00264834"}, {"loading": "0.395573", "pressure": "0.00348698"}, {"loading": "0.568996", "pressure": "0.00747054"}, {"loading": "0.644443", "pressure": "0.0168391"}, {"loading": "0.696182", "pressure": "0.0329167"}, {"loading": "0.772808", "pressure": "0.0503296"}, {"loading": "0.824677", "pressure": "0.0673011"}, {"loading": "0.876482", "pressure": "0.0838256"}, {"loading": "0.928352", "pressure": "0.100797"}, {"loading": "0.980221", "pressure": "0.117769"}, {"loading": "1.05672", "pressure": "0.134288"}, {"loading": "1.08383", "pressure": "0.150818"}, {"loading": "1.08507", "pressure": "0.159309"}], "loading_basis": "molar", "loading_unit": "mmol", "material_batch": "NIST-MATDB-291fbc0bfb261a742e7d0048bae2261f", "material_name": "[Zn4O(mipcapz)3]n", "pressure_mode": "absolute", "pressure_unit": "bar", "t_iso": 298.0, "volloaded": {}}

File: data/isotherms/10.1002adfm.201302854.Isotherm12.json
{"DOI": "10.1002/adfm.201302854", "adsorbate": "ethanol", "adsorbent_basis": "mass", "adsorbent_unit": "g", "articleSource": "UNKNOWN", "compositionType": "molefraction", "concentrationUnits": "", "date": "1000-01-01", "digitizer": "UNKNOWN", "filename": "10.1002adfm.201302854.Isotherm12", "henry_slope": 50321.96838843528, "henry_virial": 111.29778908183971, "iso_ref": "", "iso_type": "blank", "isotherm_data": [{"loading": "2.6195", "pressure": "5.20548e-05"}, {"loading": "0.946541", "pressure": "0.000150959"}, {"loading": "0.59434", "pressure": "0.000171781"}, {"loading": "3.56604", "pressure": "0.000409931"}, {"loading": "3.89623", "pressure": "0.00121808"}, {"loading": "4.09434", "pressure": "0.00203404"}, {"loading": "4.33648", "pressure": "0.00367507"}, {"loading": "4.64465", "pressure": "0.00738137"}, {"loading": "4.90881", "pressure": "0.0152286"}, {"loading": "5.06289", "pressure": "0.0230824"}, {"loading": "5.15094", "pressure": "0.031147"}, {"loading": "5.21698", "pressure": "0.0385921"}, {"loading": "5.28302", "pressure": "0.046658"}, {"loading": "5.37107", "pressure": "0.0543088"}, {"loading": "5.37107", "pressure": "0.0621716"}, {"loading": "5.45912", "pressure": "0.0700293"}, {"loading": "5.52516", "pressure": "0.0739568"}], "loading_basis": "molar", "loading_unit": "mmol", "material": "[Zn4O(dmcapz)3]n", "material_batch": "NIST-MATDB-3feab5fe94539466e86bde4670ea2696", "pressure_mode": "absolute", "pressure_unit": "bar", "temperature": 298.0, "volloaded": {}}

File: data/isotherms/10.1002adfm.201302854.Isotherm13.json
{"DOI": "10.1002/adfm.201302854", "adsorbate": "ethanol", "adsorbent_basis": "mass", "adsorbent_unit": "g", "articleSource": "UNKNOWN", "compositionType": "molefraction", "concentrationUnits": "", "date": "1000-01-01", "digitizer": "UNKNOWN", "filename": "10.1002adfm.201302854.Isotherm13", "henryc": 107.67160875603103, "iso_ref": "", "iso_type": "blank", "isotherm_data": [{"loading": "0.0440252", "pressure": "-2.60274e-06"}, {"loading": "0.308176", "pressure": "0.00080945"}, {"loading": "0.374214", "pressure": "0.00204705"}, {"loading": "0.440252", "pressure": "0.00390541"}, {"loading": "0.462264", "pressure": "0.00742171"}, {"loading": "0.484277", "pressure": "0.0154902"}, {"loading": "0.506289", "pressure": "0.0233518"}, {"loading": "0.572327", "pressure": "0.0314176"}, {"loading": "0.616352", "pressure": "0.039071"}, {"loading": "0.660377", "pressure": "0.0469313"}, {"loading": "0.68239", "pressure": "0.0547929"}, {"loading": "0.748428", "pressure": "0.0624449"}, {"loading": "0.814465", "pressure": "0.0703039"}], "loading_basis": "molar", "loading_unit": "mmol", "material_batch": "NIST-MATDB-291fbc0bfb261a742e7d0048bae2261f", "material_name": "[Zn4O(mipcapz)3]n", "pressure_mode": "absolute", "pressure_unit": "bar", "t_iso": 298.0, "volloaded": {}}

File: data/isotherms/10.1002adfm.201302854.Isotherm14.json
{"DOI": "10.1002/adfm.201302854", "adsorbate": "ethanol", "adsorbent_basis": "mass", "adsorbent_unit": "g", "articleSource": "UNKNOWN", "compositionType": "molefraction", "concentrationUnits": "", "date": "1000-01-01", "digitizer": "UNKNOWN", "filename": "10.1002adfm.201302854.Isotherm14", "henryc": 1508.4555132150267, "iso_ref": "", "iso_type": "blank", "isotherm_data": [{"loading": "0.286164", "pressure": "-1.69178e-05"}, {"loading": "0.0440252", "pressure": "-2.60274e-06"}, {"loading": "0.462264", "pressure": "0.000179589"}, {"loading": "0.59434", "pressure": "0.000792538"}, {"loading": "1.03459", "pressure": "0.00138726"}, {"loading": "1.73899", "pressure": "0.00217329"}, {"loading": "1.95912", "pressure": "0.00381561"}, {"loading": "2.37736", "pressure": "0.00772232"}, {"loading": "2.75157", "pressure": "0.0153562"}, {"loading": "2.94969", "pressure": "0.0232073"}, {"loading": "3.03774", "pressure": "0.0314788"}, {"loading": "3.16981", "pressure": "0.0387131"}, {"loading": "3.34591", "pressure": "0.0465656"}, {"loading": "3.43396", "pressure": "0.0546302"}, {"loading": "3.5", "pressure": "0.0622822"}, {"loading": "3.72013", "pressure": "0.070339"}], "loading_basis": "molar", "loading_unit": "mmol", "material_batch": "NIST-MATDB-94f02ec27f8311be95d1823c779fe260", "material_name": "[Zn4O(mipcapz)3]n on [Zn4O(dmcapz)3]n", "pressure_mode": "absolute", "pressure_unit": "bar", "t_iso": 298.0, "volloaded": {}}

File: data/isotherms/10.1002adfm.201302854.Isotherm2.json
{"DOI": "10.1002/adfm.201302854", "adsorbate": "methanol", "adsorbent_basis": "mass", "adsorbent_unit": "g", "articleSource": "UNKNOWN", "compositionType": "molefraction", "concentrationUnits": "", "date": "1000-01-01", "digitizer": "UNKNOWN", "filename": "10.1002adfm.201302854.Isotherm2", "henry_slope": 682.8425372769894, "henry_virial": 579.1905940380076, "iso_ref": "", "iso_type": "blank", "isotherm_data": [{"loading": "5.2162", "pressure": "0.00763895"}, {"loading": "5.71785", "pressure": "0.0161831"}, {"loading": "6.09111", "pressure": "0.0325285"}, {"loading": "6.31297", "pressure": "0.0493349"}, {"loading": "6.53496", "pressure": "0.0657092"}, {"loading": "6.65584", "pressure": "0.082967"}, {"loading": "6.77712", "pressure": "0.0989287"}, {"loading": "6.87266", "pressure": "0.116623"}, {"loading": "6.89296", "pressure": "0.133037"}, {"loading": "6.91313", "pressure": "0.149882"}, {"loading": "6.91055", "pressure": "0.158523"}], "loading_basis": "molar", "loading_unit": "mmol", "material": "[Zn4O(mecapz)3]n", "material_batch": "NIST-MATDB-47acd575bef245d87d7d422be02463ca", "pressure_mode": "absolute", "pressure_unit": "bar", "temperature": 298.0, "volloaded": {}}

File: data/isotherms/10.1002adfm.201302854.Isotherm24.json
{"DOI": "10.1002/adfm.201302854", "adsorbate": "methanol", "adsorbent_basis": "mass", "adsorbent_unit": "g", "articleSource": "UNKNOWN", "compositionType": "molefraction", "concentrationUnits": "", "date": "1000-01-01", "digitizer": "UNKNOWN", "filename": "10.1002adfm.201302854.Isotherm24", "henry_slope": 161.32416264285763, "henry_virial": 116.66562102330761, "iso_ref": "", "iso_type": "blank", "isotherm_data": [{"loading": "0.0306122", "pressure": "-1.73666e-06"}, {"loading": "0.244898", "pressure": "0.00151783"}, {"loading": "1.28571", "pressure": "0.00299051"}, {"loading": "1.10204", "pressure": "0.00300094"}, {"loading": "3.39796", "pressure": "0.00797645"}, {"loading": "3.73469", "pressure": "0.0171477"}, {"loading": "4.10204", "pressure": "0.0329548"}, {"loading": "4.28571", "pressure": "0.0497933"}, {"loading": "4.43878", "pressure": "0.0676548"}, {"loading": "4.53061", "pressure": "0.0839881"}, {"loading": "4.59184", "pressure": "0.100834"}, {"loading": "4.65306", "pressure": "0.117679"}, {"loading": "4.71429", "pressure": "0.134525"}, {"loading": "4.7449", "pressure": "0.151882"}, {"loading": "4.77551", "pressure": "0.160561"}], "loading_basis": "molar", "loading_unit": "mmol", "material": "[Zn4O(mipcapz)3]n on [Zn4O(dmcapz)3]n", "material_batch": "NIST-MATDB-94f02ec27f8311be95d1823c779fe260", "pressure_mode": "absolute", "pressure_unit": "bar", "temperature": 298.0, "uptake": {"0": 0.0}, "volloaded": {"0": 0}}

File: data/isotherms/10.1002adfm.201302854.Isotherm25.json
{"DOI": "10.1002/adfm.201302854", "adsorbate": "methanol", "adsorbent_basis": "mass", "adsorbent_unit": "g", "articleSource": "UNKNOWN", "compositionType": "molefraction", "concentrationUnits": "", "date": "1000-01-01", "digitizer": "UNKNOWN", "filename": "10.1002adfm.201302854.Isotherm25", "henry_slope": 0.0, "henry_virial": 127.34235213448788, "iso_ref": "", "iso_type": "blank", "isotherm_data": [{"loading": "0.153061", "pressure": "-8.68327e-06"}, {"loading": "0.336735", "pressure": "0.00151262"}, {"loading": "1.19388", "pressure": "0.00350629"}, {"loading": "1.0102", "pressure": "0.00351672"}, {"loading": "2.05102", "pressure": "0.00856344"}, {"loading": "2.44898", "pressure": "0.0172207"}, {"loading": "2.78571", "pressure": "0.03354"}, {"loading": "3.03061", "pressure": "0.0503751"}, {"loading": "3.21429", "pressure": "0.0677242"}, {"loading": "3.45918", "pressure": "0.0840487"}, {"loading": "3.61224", "pressure": "0.100889"}, {"loading": "3.64286", "pressure": "0.117736"}, {"loading": "3.70408", "pressure": "0.135092"}, {"loading": "3.79592", "pressure": "0.151426"}, {"loading": "3.82653", "pressure": "0.160104"}], "loading_basis": "molar", "loading_unit": "mmol", "material": "[Zn4O(mipcapz)3]n on [Zn4O(dmcapz)3]n", "material_batch": "NIST-MATDB-94f02ec27f8311be95d1823c779fe260", "pressure_mode": "absolute", "pressure_unit": "bar", "temperature": 298.0, "volloaded": {}}

File: data/isotherms/10.1002adfm.201302854.Isotherm26.json
{"DOI": "10.1002/adfm.201302854", "adsorbate": "methanol", "adsorbent_basis": "mass", "adsorbent_unit": "g", "articleSource": "UNKNOWN", "compositionType": "molefraction", "concentrationUnits": "", "date": "1000-01-01", "digitizer": "UNKNOWN", "filename": "10.1002adfm.201302854.Isotherm26", "henry_slope": 243.13354513578335, "henry_virial": 234.84206382884244, "iso_ref": "", "iso_type": "blank", "isotherm_data": [{"loading": "0.857143", "pressure": "0.0035254"}, {"loading": "2.57143", "pressure": "0.0167031"}, {"loading": "3.0", "pressure": "0.034549"}, {"loading": "3.30612", "pressure": "0.0503595"}, {"loading": "3.4898", "pressure": "0.067198"}, {"loading": "3.67347", "pressure": "0.0835261"}, {"loading": "3.85714", "pressure": "0.100875"}, {"loading": "3.88776", "pressure": "0.117722"}, {"loading": "3.94898", "pressure": "0.135079"}, {"loading": "3.97959", "pressure": "0.151415"}, {"loading": "4.04082", "pressure": "0.160602"}], "loading_basis": "molar", "loading_unit": "mmol", "material": "[Zn4O(dmcapz)3]n", "material_batch": "NIST-MATDB-3feab5fe94539466e86bde4670ea2696", "pressure_mode": "absolute", "pressure_unit": "bar", "temperature": 298.0, "volloaded": {}}

File: data/isotherms/10.1002adfm.201302854.Isotherm27.json
{"DOI": "10.1002/adfm.201302854", "adsorbate": "methanol", "adsorbent_basis": "mass", "adsorbent_unit": "g", "articleSource": "UNKNOWN", "compositionType": "molefraction", "concentrationUnits": "", "date": "1000-01-01", "digitizer": "UNKNOWN", "filename": "10.1002adfm.201302854.Isotherm27", "henry_slope": 706.89593026696, "henry_virial": 706.7785711656674, "iso_ref": "", "iso_type": "blank", "isotherm_data": [{"loading": "2.11224", "pressure": "0.00294362"}, {"loading": "5.54082", "pressure": "0.00785489"}, {"loading": "6.09184", "pressure": "0.0159928"}, {"loading": "6.61224", "pressure": "0.0333229"}, {"loading": "6.97959", "pressure": "0.0501511"}, {"loading": "7.16327", "pressure": "0.0675001"}, {"loading": "7.34694", "pressure": "0.0838282"}, {"loading": "7.46939", "pressure": "0.101181"}, {"loading": "7.59184", "pressure": "0.118023"}, {"loading": "7.65306", "pressure": "0.134358"}, {"loading": "7.77551", "pressure": "0.15171"}, {"loading": "7.80612", "pressure": "0.159878"}], "loading_basis": "molar", "loading_unit": "mmol", "material": "[Zn4O(dmcapz)3]n", "material_batch": "NIST-MATDB-3feab5fe94539466e86bde4670ea2696", "pressure_mode": "absolute", "pressure_unit": "bar", "temperature": 298.0, "uptake": {"0": 0.0}, "volloaded": {"0": 0}}
