Repository: pauliacomi/separation-explorer

# Separation Explorer

A repository which contains the code to generate and to 
display the NIST ISODB separation explorer.

## Data

In the `./data/` folder the following are found:

* `iso.db` - the complete ISODB database in a SQLite format
* `kpi.json` - the calculated KPI, in a JSON format
* `isotherms/` - selected isotherms for the separation explorer

## Data generation

All data processing performed can be found in the Jupyter notebooks
located in the `./notebooks/` folder. It extracts the isotherms 
from the database, performs outlier detection and saves selected 
ones in the `./data/isotherms/` folder.

File: data/isotherms/10.1002aic.12356.Isotherm2.json
{"DOI": "10.1002/aic.12356", "adsorbate": "nitrogen", "adsorbent_basis": "mass", "adsorbent_unit": "g", "articleSource": "Figure 7a", "compositionType": "molefraction", "concentrationUnits": "", "date": "2016-06-24", "digitizer": "David A. Anderegg", "filename": "10.1002aic.12356.Isotherm2", "iso_ref": "", "iso_type": "sim", "isotherm_data": [{"loading": "5e-06", "pressure": "1e-05"}, {"loading": "1e-05", "pressure": "2e-05"}, {"loading": "2.5e-05", "pressure": "4.8e-05"}, {"loading": "5e-05", "pressure": "0.0001"}, {"loading": "0.000103", "pressure": "0.000197"}, {"loading": "0.000259", "pressure": "0.000495"}, {"loading": "0.000512", "pressure": "0.001004"}, {"loading": "0.001013", "pressure": "0.001972"}, {"loading": "0.002545", "pressure": "0.004954"}, {"loading": "0.005035", "pressure": "0.010036"}, {"loading": "0.009628", "pressure": "0.020331"}, {"loading": "0.021835", "pressure": "0.049518"}, {"loading": "0.039007", "pressure": "0.100302"}, {"loading": "0.06735", "pressure": "0.203151"}, {"loading": "0.147638", "pressure": "0.494755"}, {"loading": "0.246412", "pressure": "1.03317"}, {"loading": "0.425438", "pressure": "2.02946"}, {"loading": "0.842145", "pressure": "5.09507"}, {"loading": "1.31289", "pressure": "10.006"}], "loading_basis": "molar", "loading_unit": "mmol", "material_batch": "NIST-MATDB-34e2d54c96eed9a14107492683cf0d18", "material_name": "Nanoporous Carbon", "pressure_mode": "absolute", "pressure_unit": "bar", "t_iso": 298.0, "volloaded": 0.203636197728518}

File: data/isotherms/10.1002aic.12356.Isotherm3.json
{"DOI": "10.1002/aic.12356", "adsorbate": "oxygen", "adsorbent_basis": "mass", "adsorbent_unit": "g", "articleSource": "Figure 7b", "compositionType": "molefraction", "concentrationUnits": "", "date": "2016-06-24", "digitizer": "David A. Anderegg", "filename": "10.1002aic.12356.Isotherm3", "henry_slope": 0.1329042457596257, "henry_virial": 0.3009029895518313, "iso_ref": "", "iso_type": "sim", "isotherm_data": [{"loading": "3e-06", "pressure": "1e-05"}, {"loading": "6e-06", "pressure": "2e-05"}, {"loading": "1.5e-05", "pressure": "5e-05"}, {"loading": "2.9e-05", "pressure": "0.000101"}, {"loading": "5.9e-05", "pressure": "0.000204"}, {"loading": "0.000147", "pressure": "0.000494"}, {"loading": "0.000298", "pressure": "0.000995"}, {"loading": "0.000586", "pressure": "0.002006"}, {"loading": "0.001456", "pressure": "0.004856"}, {"loading": "0.002947", "pressure": "0.00979"}, {"loading": "0.005791", "pressure": "0.019739"}, {"loading": "0.01318", "pressure": "0.047789"}, {"loading": "0.023027", "pressure": "0.096382"}, {"loading": "0.03907", "pressure": "0.194397"}, {"loading": "0.076771", "pressure": "0.485456"}, {"loading": "0.115818", "pressure": "0.94997"}, {"loading": "0.185292", "pressure": "2.37356"}, {"loading": "0.296441", "pressure": "4.78806"}, {"loading": "0.386131", "pressure": "9.66429"}], "loading_basis": "molar", "loading_unit": "mmol", "material": "Nanoporous Carbon", "material_batch": "NIST-MATDB-34e2d54c96eed9a14107492683cf0d18", "pressure_mode": "absolute", "pressure_unit": "bar", "temperature": 298.0, "uptake": {"0": 0.0, "0.5": 0.07799356717343288, "1.0": 0.11825956268307589, "1.5": 0.14266054892209135, "2.0": 0.1670615351611068, "2.5": 0.1911125340898737, "3.0": 0.21412951483122802, "3.5": 0.23714649557258233, "4.0": 0.26016347631393666, "4.5": 0.28318045705529094, "5.0": 0.3003392776858352, "5.5": 0.3095359316582688, "6.0": 0.31873258563070245, "6.5": 0.327929239603136, "7.0": 0.33712589357556966, "7.5": 0.3463225475480033, "8.0": 0.3555192015204369, "8.5": 0.36471585549287056, "9.0": 0.3739125094653042, "9.5": 0.38310916343773777}, "volloaded": {"0": 0, "0.5": 0.07799356717343288, "1.0": 0.11825956268307589, "1.5": 0.14266054892209135, "2.0": 0.1670615351611068, "2.5": 0.1911125340898737, "3.0": 0.21412951483122802, "3.5": 0.23714649557258233, "4.0": 0.26016347631393666, "4.5": 0.28318045705529094, "5.0": 0.3003392776858352, "5.5": 0.3095359316582688, "6.0": 0.31873258563070245, "6.5": 0.327929239603136, "7.0": 0.33712589357556966, "7.5": 0.3463225475480033, "8.0": 0.3555192015204369, "8.5": 0.36471585549287056, "9.0": 0.3739125094653042, "9.5": 0.38310916343773777}}

File: data/isotherms/10.1002aic.12356.Isotherm4.json
{"DOI": "10.1002/aic.12356", "adsorbate": "nitrogen", "adsorbent_basis": "mass", "adsorbent_unit": "g", "articleSource": "Figure 7b", "compositionType": "molefraction", "concentrationUnits": "", "date": "2016-06-24", "digitizer": "David A. Anderegg", "filename": "10.1002aic.12356.Isotherm4", "henry_slope": 0.14193461594765458, "henry_virial": 0.270901494276193, "iso_ref": "", "iso_type": "sim", "isotherm_data": [{"loading": "3e-06", "pressure": "1e-05"}, {"loading": "5e-06", "pressure": "2.1e-05"}, {"loading": "1.4e-05", "pressure": "5e-05"}, {"loading": "2.7e-05", "pressure": "0.000101"}, {"loading": "5.4e-05", "pressure": "0.000204"}, {"loading": "0.000135", "pressure": "0.000509"}, {"loading": "0.000257", "pressure": "0.000995"}, {"loading": "0.000553", "pressure": "0.002007"}, {"loading": "0.001334", "pressure": "0.005008"}, {"loading": "0.00262", "pressure": "0.009793"}, {"loading": "0.005149", "pressure": "0.019745"}, {"loading": "0.012068", "pressure": "0.049284"}, {"loading": "0.021085", "pressure": "0.096404"}, {"loading": "0.033733", "pressure": "0.194473"}, {"loading": "0.064368", "pressure": "0.48568"}, {"loading": "0.094295", "pressure": "0.950473"}, {"loading": "0.134138", "pressure": "2.37558"}, {"loading": "0.190815", "pressure": "4.79369"}, {"loading": "0.234368", "pressure": "9.38577"}], "loading_basis": "molar", "loading_unit": "mmol", "material": "Nanoporous Carbon", "material_batch": "NIST-MATDB-34e2d54c96eed9a14107492683cf0d18", "pressure_mode": "absolute", "pressure_unit": "bar", "temperature": 298.0, "volloaded": {"0.5": 0.06529003333526967, "1.0": 0.09567967094821653, "1.5": 0.10965862130071638, "2.0": 0.12363757165321622, "2.5": 0.13705422479539808, "3.0": 0.14877350142053092, "3.5": 0.16049277804566378, "4.0": 0.17221205467079664, "4.5": 0.18393133129592948, "5.0": 0.19277172101313567, "5.5": 0.19751390756040837, "6.0": 0.20225609410768106, "6.5": 0.20699828065495374, "7.0": 0.21174046720222645, "7.5": 0.21648265374949913, "8.0": 0.22122484029677184, "8.5": 0.22596702684404452, "9.0": 0.23070921339131722}}

File: data/isotherms/10.1002aic.690460807.isotherm1.json
{"DOI": "10.1002/aic.690460807", "adsorbate": "ammonia", "adsorbent_basis": "mass", "adsorbent_unit": "g", "articleSource": "UNKNOWN", "compositionType": "molefraction", "concentrationUnits": "", "date": "1000-01-01", "digitizer": "UNKNOWN", "filename": "10.1002aic.690460807.isotherm1", "henry_slope": 501.52890422196293, "henry_virial": 17.68674509566746, "iso_ref": "", "iso_type": "blank", "isotherm_data": [{"loading": "1.86814", "pressure": "0.00372489"}, {"loading": "0.137669", "pressure": "0.00801532"}, {"loading": "0.581013", "pressure": "0.00801532"}, {"loading": "4.22788", "pressure": "0.00801532"}, {"loading": "7.73173", "pressure": "0.0780923"}, {"loading": "7.84614", "pressure": "0.120997"}, {"loading": "8.83294", "pressure": "0.401305"}, {"loading": "9.01886", "pressure": "0.637278"}, {"loading": "9.31919", "pressure": "0.944759"}], "loading_basis": "molar", "loading_unit": "mmol", "material": "Zeolite 13X", "material_batch": "NIST-MATDB-b76bbf3e404395a8b5d1b9ec08bf2d8f", "pressure_mode": "absolute", "pressure_unit": "bar", "temperature": 298.0, "uptake": {"0": 0.0, "0.5": 8.910700482767096}, "volloaded": {"0": 0, "0.5": 8.910700482767096}}

File: data/isotherms/10.1002aic.690460807.isotherm13.json
{"DOI": "10.1002/aic.690460807", "adsorbate": "ammonia", "adsorbent_basis": "mass", "adsorbent_unit": "g", "articleSource": "UNKNOWN", "compositionType": "molefraction", "concentrationUnits": "", "date": "1000-01-01", "digitizer": "UNKNOWN", "filename": "10.1002aic.690460807.isotherm13", "henry_slope": 8.381652157736026, "henry_virial": 8.444817041630301, "iso_ref": "", "iso_type": "blank", "isotherm_data": [{"loading": "0.0352875", "pressure": "0.00421011"}, {"loading": "1.13388", "pressure": "0.00561856"}, {"loading": "0.267682", "pressure": "0.00702701"}, {"loading": "2.65501", "pressure": "0.0211115"}, {"loading": "3.44374", "pressure": "0.154914"}, {"loading": "4.14796", "pressure": "0.449281"}, {"loading": "4.8381", "pressure": "0.939421"}], "loading_basis": "molar", "loading_unit": "mmol", "material": "Silica Gel", "material_batch": "NIST-MATDB-90f0951725860967c6b057ba27a8977d", "pressure_mode": "absolute", "pressure_unit": "bar", "temperature": 298.0, "volloaded": {"0.5": 4.219374719590322}}

File: data/isotherms/10.1002aic.690460807.isotherm17.json
{"DOI": "10.1002/aic.690460807", "adsorbate": "ammonia", "adsorbent_basis": "mass", "adsorbent_unit": "g", "articleSource": "UNKNOWN", "compositionType": "molefraction", "concentrationUnits": "", "date": "1000-01-01", "digitizer": "UNKNOWN", "filename": "10.1002aic.690460807.isotherm17", "henry_slope": 1.4094536335413481, "henry_virial": 2.318894541697065, "iso_ref": "", "iso_type": "blank", "isotherm_data": [{"loading": "0.1015", "pressure": "0.0478721"}, {"loading": "0.152204", "pressure": "0.0999848"}, {"loading": "0.278965", "pressure": "0.190126"}, {"loading": "0.405725", "pressure": "0.2859"}, {"loading": "0.676148", "pressure": "0.474633"}, {"loading": "1.02263", "pressure": "0.721112"}, {"loading": "1.34375", "pressure": "0.963365"}], "loading_basis": "molar", "loading_unit": "mmol", "material": "Carbon", "material_batch": "NIST-MATDB-453276ee992ed07dc207ed08b2b221ce", "pressure_mode": "absolute", "pressure_unit": "bar", "temperature": 298.0, "volloaded": {"0.5": 0.7118070577452845}}

File: data/isotherms/10.1002aic.690460807.isotherm21.json
{"DOI": "10.1002/aic.690460807", "adsorbate": "ammonia", "adsorbent_basis": "mass", "adsorbent_unit": "g", "articleSource": "UNKNOWN", "compositionType": "molefraction", "concentrationUnits": "", "date": "1000-01-01", "digitizer": "UNKNOWN", "filename": "10.1002aic.690460807.isotherm21", "henry_slope": 367.7686097598617, "henry_virial": 223.10038624970505, "iso_ref": "", "iso_type": "blank", "isotherm_data": [{"loading": "2.06633", "pressure": "0.00561856"}, {"loading": "0.735348", "pressure": "0.00702701"}, {"loading": "4.57619", "pressure": "0.00702701"}, {"loading": "7.21281", "pressure": "0.0887171"}, {"loading": "8.32831", "pressure": "0.40421"}, {"loading": "8.5438", "pressure": "0.728154"}, {"loading": "8.73394", "pressure": "0.97745"}], "loading_basis": "molar", "loading_unit": "mmol", "material": "Zeolite 4A", "material_batch": "NIST-MATDB-081a0818678716f502aee0b58ac1b30a", "pressure_mode": "absolute", "pressure_unit": "bar", "temperature": 298.0, "uptake": {"0": 0.0, "0.5": 8.392030232818017}, "volloaded": {"0": 0, "0.5": 8.392030232818017}}

File: data/isotherms/10.1002aic.690460807.isotherm25.json
{"DOI": "10.1002/aic.690460807", "adsorbate": "ammonia", "adsorbent_basis": "mass", "adsorbent_unit": "g", "articleSource": "UNKNOWN", "compositionType": "molefraction", "concentrationUnits": "", "date": "1000-01-01", "digitizer": "UNKNOWN", "filename": "10.1002aic.690460807.isotherm25", "henry_slope": 104.645930490865, "henry_virial": 83.68062657610142, "iso_ref": "", "iso_type": "blank", "isotherm_data": [{"loading": "0.735348", "pressure": "0.00702701"}, {"loading": "2.06633", "pressure": "0.00702701"}, {"loading": "4.47479", "pressure": "0.00843546"}, {"loading": "7.18746", "pressure": "0.0859002"}, {"loading": "8.25225", "pressure": "0.408435"}, {"loading": "8.53112", "pressure": "0.726745"}, {"loading": "8.68324", "pressure": "0.983083"}], "loading_basis": "molar", "loading_unit": "mmol", "material": "Zeolite 4A", "material_batch": "NIST-MATDB-081a0818678716f502aee0b58ac1b30a", "pressure_mode": "absolute", "pressure_unit": "bar", "temperature": 298.0, "volloaded": {"0.5": 8.332469696365179}}

File: data/isotherms/10.1002aic.690460807.isotherm5.json
{"DOI": "10.1002/aic.690460807", "adsorbate": "ammonia", "adsorbent_basis": "mass", "adsorbent_unit": "g", "articleSource": "UNKNOWN", "compositionType": "molefraction", "concentrationUnits": "", "date": "1000-01-01", "digitizer": "UNKNOWN", "filename": "10.1002aic.690460807.isotherm5", "henry_slope": 85.59287663106335, "henry_virial": 0.6334032368768978, "iso_ref": "", "iso_type": "blank", "isotherm_data": [{"loading": "0.601462", "pressure": "0.00702701"}, {"loading": "0.00498294", "pressure": "0.00843546"}, {"loading": "1.47893", "pressure": "0.0295622"}, {"loading": "1.99653", "pressure": "0.152097"}, {"loading": "2.25287", "pressure": "0.270407"}, {"loading": "2.55357", "pressure": "0.478858"}, {"loading": "2.78033", "pressure": "0.721112"}, {"loading": "2.96766", "pressure": "0.978858"}], "loading_basis": "molar", "loading_unit": "mmol", "material": "Alumina", "material_batch": "NIST-MATDB-b9b27a9325267ed3ba80f87b81020a89", "pressure_mode": "absolute", "pressure_unit": "bar", "temperature": 298.0, "uptake": {"0": 0.0, "0.5": 2.5733598070620096}, "volloaded": {"0": 0, "0.5": 2.5733598070620096}}

File: data/isotherms/10.1002aic.690460807.isotherm9.json
{"DOI": "10.1002/aic.690460807", "adsorbate": "ammonia", "adsorbent_basis": "mass", "adsorbent_unit": "g", "articleSource": "UNKNOWN", "compositionType": "molefraction", "concentrationUnits": "", "date": "1000-01-01", "digitizer": "UNKNOWN", "filename": "10.1002aic.690460807.isotherm9", "henry_slope": 1492.244528859711, "henry_virial": 4.295801570269198, "iso_ref": "", "iso_type": "blank", "isotherm_data": [{"loading": "2.07901", "pressure": "0.00139321"}, {"loading": "0.000137", "pressure": "0.00561856"}, {"loading": "4.60155", "pressure": "0.00984391"}, {"loading": "7.20014", "pressure": "0.091534"}, {"loading": "8.30295", "pressure": "0.411252"}, {"loading": "8.53112", "pressure": "0.729562"}, {"loading": "8.67056", "pressure": "0.9859"}], "loading_basis": "molar", "loading_unit": "mmol", "material": "Zeolite 4A", "material_batch": "NIST-MATDB-081a0818678716f502aee0b58ac1b30a", "pressure_mode": "absolute", "pressure_unit": "bar", "temperature": 298.0, "uptake": {"0": 0.0, "0.5": 8.366566069743332}, "volloaded": {"0": 0, "0.5": 8.366566069743332}}

File: data/isotherms/10.1002aic.690461017.isotherm1.json
{"DOI": "10.1002/aic.690461017", "adsorbate": "carbon dioxide", "adsorbent_basis": "mass", "adsorbent_unit": "g", "articleSource": "UNKNOWN", "compositionType": "molefraction", "concentrationUnits": "", "date": "1000-01-01", "digitizer": "UNKNOWN", "filename": "10.1002aic.690461017.isotherm1", "henry_slope": 0.25842062515192216, "henry_virial": 0.000578937079630882, "iso_ref": "", "iso_type": "blank", "isotherm_data": [{"loading": "13.5538", "pressure": "52.4486"}, {"loading": "13.5932", "pressure": "56.7099"}, {"loading": "13.5735", "pressure": "60.7468"}, {"loading": "13.4555", "pressure": "64.4474"}, {"loading": "13.2392", "pressure": "67.0266"}, {"loading": "13.0426", "pressure": "70.1665"}, {"loading": "12.8263", "pressure": "72.97"}, {"loading": "12.0594", "pressure": "75.3249"}, {"loading": "11.7054", "pressure": "76.5584"}, {"loading": "11.1155", "pressure": "76.8948"}, {"loading": "9.48341", "pressure": "77.7919"}, {"loading": "7.45803", "pressure": "79.1376"}, {"loading": "6.63215", "pressure": "79.8104"}, {"loading": "6.10122", "pressure": "82.0532"}, {"loading": "5.58996", "pressure": "87.7723"}], "loading_basis": "molar", "loading_unit": "mmol", "material": "Carbon", "material_batch": "NIST-MATDB-453276ee992ed07dc207ed08b2b221ce", "pressure_mode": "absolute", "pressure_unit": "bar", "temperature": 305.0, "uptake": {"0": 0.0, "0.5": 0.12921031257596108, "1.0": 0.25842062515192216, "1.5": 0.38763093772788326, "2.0": 0.5168412503038443, "2.5": 0.6460515628798054, "3.0": 0.7752618754557665, "3.5": 0.9044721880317276, "4.0": 1.0336825006076886, "4.5": 1.1628928131836498, "5.0": 1.2921031257596107, "5.5": 1.4213134383355719, "6.0": 1.550523750911533, "6.5": 1.679734063487494, "7.0": 1.8089443760634552, "7.5": 1.938154688639416, "8.0": 2.0673650012153773, "8.5": 2.1965753137913384, "9.0": 2.3257856263672996, "9.5": 2.4549959389432603, "10.0": 2.5842062515192215, "10.5": 2.7134165640951826, "11.0": 2.8426268766711438, "11.5": 2.971837189247105, "12.0": 3.101047501823066, "12.5": 3.230257814399027, "13.0": 3.359468126974988, "13.5": 3.488678439550949, "14.0": 3.6178887521269103, "14.5": 3.7470990647028715, "15.0": 3.876309377278832, "15.5": 4.005519689854793, "16.0": 4.1347300024307545, "16.5": 4.263940315006716, "17.0": 4.393150627582677, "17.5": 4.522360940158638, "18.0": 4.651571252734599, "18.5": 4.78078156531056, "19.0": 4.909991877886521, "19.5": 5.039202190462482, "20.0": 5.168412503038443}, "volloaded": {"0": 0, "0.5": 0.12921031257596108, "1.0": 0.25842062515192216, "1.5": 0.38763093772788326, "2.0": 0.5168412503038443, "2.5": 0.6460515628798054, "3.0": 0.7752618754557665, "3.5": 0.9044721880317276, "4.0": 1.0336825006076886, "4.5": 1.1628928131836498, "5.0": 1.2921031257596107, "5.5": 1.4213134383355719, "6.0": 1.550523750911533, "6.5": 1.679734063487494, "7.0": 1.8089443760634552, "7.5": 1.938154688639416, "8.0": 2.0673650012153773, "8.5": 2.1965753137913384, "9.0": 2.3257856263672996, "9.5": 2.4549959389432603, "10.0": 2.5842062515192215, "10.5": 2.7134165640951826, "11.0": 2.8426268766711438, "11.5": 2.971837189247105, "12.0": 3.101047501823066, "12.5": 3.230257814399027, "13.0": 3.359468126974988, "13.5": 3.488678439550949, "14.0": 3.6178887521269103, "14.5": 3.7470990647028715, "15.0": 3.876309377278832, "15.5": 4.005519689854793, "16.0": 4.1347300024307545, "16.5": 4.263940315006716, "17.0": 4.393150627582677, "17.5": 4.522360940158638, "18.0": 4.651571252734599, "18.5": 4.78078156531056, "19.0": 4.909991877886521, "19.5": 5.039202190462482, "20.0": 5.168412503038443}}

File: data/isotherms/10.1002aic.690461017.isotherm2.json
{"DOI": "10.1002/aic.690461017", "adsorbate": "carbon dioxide", "adsorbent_basis": "mass", "adsorbent_unit": "g", "articleSource": "UNKNOWN", "compositionType": "molefraction", "concentrationUnits": "", "date": "1000-01-01", "digitizer": "UNKNOWN", "filename": "10.1002aic.690461017.isotherm2", "iso_ref": "", "iso_type": "blank", "isotherm_data": [{"loading": "13.2785", "pressure": "52.785"}, {"loading": "13.2982", "pressure": "59.5133"}, {"loading": "13.2785", "pressure": "65.5688"}, {"loading": "13.1212", "pressure": "68.7087"}, {"loading": "12.669", "pressure": "74.5399"}, {"loading": "12.1184", "pressure": "78.689"}, {"loading": "11.6858", "pressure": "80.1468"}, {"loading": "10.7812", "pressure": "82.5017"}, {"loading": "9.89635", "pressure": "83.8474"}, {"loading": "9.09013", "pressure": "84.8567"}, {"loading": "8.20525", "pressure": "86.0902"}, {"loading": "7.59567", "pressure": "87.0994"}, {"loading": "7.12374", "pressure": "88.4451"}], "loading_basis": "molar", "loading_unit": "mmol", "material_batch": "NIST-MATDB-453276ee992ed07dc207ed08b2b221ce", "material_name": "Carbon", "pressure_mode": "absolute", "pressure_unit": "bar", "t_iso": 309.0, "volloaded": 0.10945328060457729}

File: data/isotherms/10.1002aic.690470520.Isotherm1.json
{"DOI": "10.1002/aic.690470520", "adsorbate": "carbon dioxide", "adsorbent_basis": "mass", "adsorbent_unit": "g", "articleSource": "UNKNOWN", "compositionType": "molefraction", "concentrationUnits": "", "date": "1000-01-01", "digitizer": "UNKNOWN", "filename": "10.1002aic.690470520.Isotherm1", "henry_slope": 1090.9910822646584, "henry_virial": 2848.240234923025, "iso_ref": "", "iso_type": "blank", "isotherm_data": [{"loading": "0.198222", "pressure": "9.66e-05"}, {"loading": "0.304562", "pressure": "0.000168"}, {"loading": "0.453587", "pressure": "0.000309"}, {"loading": "0.606756", "pressure": "0.000513"}, {"loading": "0.773231", "pressure": "0.00081"}, {"loading": "0.948546", "pressure": "0.00122801"}, {"loading": "1.19217", "pressure": "0.00203619"}, {"loading": "1.47263", "pressure": "0.00349523"}, {"loading": "1.74502", "pressure": "0.00548307"}, {"loading": "2.11121", "pressure": "0.00974369"}, {"loading": "2.5104", "pressure": "0.0171955"}, {"loading": "2.95421", "pressure": "0.0301369"}, {"loading": "3.41679", "pressure": "0.0520912"}, {"loading": "3.83052", "pressure": "0.0834329"}, {"loading": "4.32419", "pressure": "0.144213"}, {"loading": "4.83103", "pressure": "0.256273"}, {"loading": "5.37862", "pressure": "0.491469"}, {"loading": "5.88546", "pressure": "0.975733"}, {"loading": "5.86511", "pressure": "1.0901"}], "loading_basis": "molar", "loading_unit": "mmol", "material": "Zeolite NaX", "material_batch": "NIST-MATDB-1e130146cc6d11f05471f1e054d640c8", "pressure_mode": "absolute", "pressure_unit": "bar", "temperature": 293.0, "volloaded": {"0.5": 5.387548708390464, "1.0": 5.881142028469751}}

File: data/isotherms/10.1002aic.690470520.Isotherm10.json
{"DOI": "10.1002/aic.690470520", "adsorbate": "ethane", "adsorbent_basis": "mass", "adsorbent_unit": "g", "articleSource": "UNKNOWN", "compositionType": "molefraction", "concentrationUnits": "", "date": "1000-01-01", "digitizer": "UNKNOWN", "filename": "10.1002aic.690470520.Isotherm10", "henry_slope": 13.696660676279302, "henry_virial": 15.974994529769498, "iso_ref": "", "iso_type": "blank", "isotherm_data": [{"loading": "0.200293", "pressure": "0.0134002"}, {"loading": "0.308811", "pressure": "0.0205889"}, {"loading": "0.424698", "pressure": "0.0287104"}, {"loading": "0.550676", "pressure": "0.037098"}, {"loading": "0.666236", "pressure": "0.0453519"}, {"loading": "0.800482", "pressure": "0.0546793"}, {"loading": "0.929037", "pressure": "0.0641235"}, {"loading": "1.07824", "pressure": "0.0757215"}, {"loading": "1.23418", "pressure": "0.0857771"}, {"loading": "1.38842", "pressure": "0.0985235"}, {"loading": "1.55116", "pressure": "0.111607"}, {"loading": "1.86372", "pressure": "0.139303"}, {"loading": "1.94281", "pressure": "0.151378"}, {"loading": "2.08939", "pressure": "0.172672"}, {"loading": "2.21611", "pressure": "0.198331"}, {"loading": "2.35867", "pressure": "0.218529"}, {"loading": "2.5104", "pressure": "0.24927"}, {"loading": "2.61694", "pressure": "0.280423"}, {"loading": "2.70917", "pressure": "0.308981"}, {"loading": "2.79495", "pressure": "0.354895"}, {"loading": "2.93381", "pressure": "0.421998"}, {"loading": "3.02671", "pressure": "0.484707"}, {"loading": "3.11175", "pressure": "0.552891"}, {"loading": "3.18811", "pressure": "0.639465"}, {"loading": "3.25506", "pressure": "0.704587"}, {"loading": "3.34652", "pressure": "0.820578"}, {"loading": "3.36978", "pressure": "0.929548"}], "loading_basis": "molar", "loading_unit": "mmol", "material": "Zeolite NaX", "material_batch": "NIST-MATDB-1e130146cc6d11f05471f1e054d640c8", "pressure_mode": "absolute", "pressure_unit": "bar", "temperature": 293.0, "volloaded": {"0.5": 3.0457836348703506}}

File: data/isotherms/10.1002aic.690470520.Isotherm12.json
{"DOI": "10.1002/aic.690470520", "adsorbate": "ethane", "adsorbent_basis": "mass", "adsorbent_unit": "g", "articleSource": "UNKNOWN", "compositionType": "molefraction", "concentrationUnits": "", "date": "1000-01-01", "digitizer": "UNKNOWN", "filename": "10.1002aic.690470520.Isotherm12", "henry_slope": 16.719484597093064, "henry_virial": 21.89017818711763, "iso_ref": "", "iso_type": "blank", "isotherm_data": [{"loading": "0.0306411", "pressure": "0.00147595"}, {"loading": "0.0507974", "pressure": "0.00238303"}, {"loading": "0.0762661", "pressure": "0.00378454"}, {"loading": "0.138232", "pressure": "0.00663655"}, {"loading": "0.226904", "pressure": "0.0118317"}, {"loading": "0.372454", "pressure": "0.0191031"}, {"loading": "0.506427", "pressure": "0.029352"}, {"loading": "0.681798", "pressure": "0.0436338"}, {"loading": "0.964535", "pressure": "0.076516"}, {"loading": "1.19955", "pressure": "0.113746"}, {"loading": "1.47713", "pressure": "0.183652"}, {"loading": "1.78322", "pressure": "0.537441"}], "loading_basis": "molar", "loading_unit": "mmol", "material": "Silicalite S115", "material_batch": "NIST-MATDB-4f9e61b5ff0448305381fb25df1ff8e1", "pressure_mode": "absolute", "pressure_unit": "bar", "temperature": 296.0, "volloaded": {"0.5": 1.7508269191241108}}

File: data/isotherms/10.1002aic.690470520.Isotherm13.json
{"DOI": "10.1002/aic.690470520", "adsorbate": "methane", "adsorbent_basis": "mass", "adsorbent_unit": "g", "articleSource": "UNKNOWN", "compositionType": "molefraction", "concentrationUnits": "", "date": "1000-01-01", "digitizer": "UNKNOWN", "filename": "10.1002aic.690470520.Isotherm13", "henry_slope": 0.6772293497300834, "henry_virial": 0.9452572605777431, "iso_ref": "", "iso_type": "blank", "isotherm_data": [{"loading": "0.0100968", "pressure": "0.0103669"}, {"loading": "0.01812", "pressure": "0.0197448"}, {"loading": "0.0318804", "pressure": "0.0352011"}, {"loading": "0.0577832", "pressure": "0.0648647"}, {"loading": "0.0893728", "pressure": "0.0964259"}, {"loading": "0.131549", "pressure": "0.153136"}, {"loading": "0.195556", "pressure": "0.239213"}, {"loading": "0.271222", "pressure": "0.338414"}, {"loading": "0.395276", "pressure": "0.528636"}, {"loading": "0.516566", "pressure": "0.735604"}, {"loading": "0.709373", "pressure": "1.13026"}, {"loading": "1.01354", "pressure": "1.85528"}, {"loading": "1.31148", "pressure": "3.09611"}, {"loading": "1.59902", "pressure": "5.08216"}, {"loading": "1.83704", "pressure": "7.93884"}], "loading_basis": "molar", "loading_unit": "mmol", "material": "Silicalite S115", "material_batch": "NIST-MATDB-4f9e61b5ff0448305381fb25df1ff8e1", "pressure_mode": "absolute", "pressure_unit": "bar", "temperature": 297.0, "uptake": {"0": 0.0, "0.5": 0.3766009238048176, "1.0": 0.6457351994344441, "1.5": 0.864489695511848, "2.0": 1.048289221730616, "2.5": 1.1683459579475028, "3.0": 1.28840269416439, "3.5": 1.3699551293270562, "4.0": 1.4423450490168928, "4.5": 1.5147349687067295, "5.0": 1.5871248883965663, "5.5": 1.63383463685117, "6.0": 1.6754948858115015, "6.5": 1.717155134771833, "7.0": 1.7588153837321647, "7.5": 1.8004756326924962}, "volloaded": {"0": 0, "0.5": 0.3766009238048176, "1.0": 0.6457351994344441, "1.5": 0.864489695511848, "2.0": 1.048289221730616, "2.5": 1.1683459579475028, "3.0": 1.28840269416439, "3.5": 1.3699551293270562, "4.0": 1.4423450490168928, "4.5": 1.5147349687067295, "5.0": 1.5871248883965663, "5.5": 1.63383463685117, "6.0": 1.6754948858115015, "6.5": 1.717155134771833, "7.0": 1.7588153837321647, "7.5": 1.8004756326924962}}

File: data/isotherms/10.1002aic.690470520.Isotherm15.json
{"DOI": "10.1002/aic.690470520", "adsorbate": "ethane", "adsorbent_basis": "mass", "adsorbent_unit": "g", "articleSource": "UNKNOWN", "compositionType": "molefraction", "concentrationUnits": "", "date": "1000-01-01", "digitizer": "UNKNOWN", "filename": "10.1002aic.690470520.Isotherm15", "henry_slope": 16.632763194766294, "henry_virial": 22.23726952061349, "iso_ref": "", "iso_type": "blank", "isotherm_data": [{"loading": "0.0302007", "pressure": "0.00142265"}, {"loading": "0.0510352", "pressure": "0.00246348"}, {"loading": "0.0700877", "pressure": "0.00327484"}, {"loading": "0.0962528", "pressure": "0.00462728"}, {"loading": "0.151173", "pressure": "0.0073867"}, {"loading": "0.207608", "pressure": "0.0106517"}, {"loading": "0.295742", "pressure": "0.0153598"}, {"loading": "0.377478", "pressure": "0.0208381"}, {"loading": "0.458854", "pressure": "0.0265972"}, {"loading": "0.557772", "pressure": "0.033948"}, {"loading": "0.686338", "pressure": "0.0442206"}, {"loading": "0.775403", "pressure": "0.056442"}, {"loading": "0.954133", "pressure": "0.0720412"}, {"loading": "1.14576", "pressure": "0.0977358"}, {"loading": "1.29444", "pressure": "0.135319"}, {"loading": "1.46242", "pressure": "0.207405"}, {"loading": "1.65219", "pressure": "0.29306"}, {"loading": "1.75612", "pressure": "0.477433"}], "loading_basis": "molar", "loading_unit": "mmol", "material": "Silicalite S115", "material_batch": "NIST-MATDB-4f9e61b5ff0448305381fb25df1ff8e1", "pressure_mode": "absolute", "pressure_unit": "bar", "temperature": 296.0, "uptake": {"0": 0.0}, "volloaded": {"0": 0}}

File: data/isotherms/10.1002aic.690470520.Isotherm16.json
{"DOI": "10.1002/aic.690470520", "adsorbate": "methane", "adsorbent_basis": "mass", "adsorbent_unit": "g", "articleSource": "UNKNOWN", "compositionType": "molefraction", "concentrationUnits": "", "date": "1000-01-01", "digitizer": "UNKNOWN", "filename": "10.1002aic.690470520.Isotherm16", "henry_slope": 0.7927706530998333, "henry_virial": 0.954737536943657, "iso_ref": "", "iso_type": "blank", "isotherm_data": [{"loading": "0.0251497", "pressure": "0.0260618"}, {"loading": "0.0486042", "pressure": "0.0531017"}, {"loading": "0.0727007", "pressure": "0.0865097"}, {"loading": "0.103564", "pressure": "0.110419"}, {"loading": "0.125889", "pressure": "0.143831"}, {"loading": "0.149339", "pressure": "0.172718"}, {"loading": "0.192953", "pressure": "0.220452"}, {"loading": "0.234549", "pressure": "0.28138"}, {"loading": "0.310534", "pressure": "0.381738"}, {"loading": "0.368378", "pressure": "0.497251"}, {"loading": "0.447792", "pressure": "0.573319"}, {"loading": "0.524762", "pressure": "0.73177"}, {"loading": "0.630153", "pressure": "0.861047"}, {"loading": "0.747534", "pressure": "1.1216"}], "loading_basis": "molar", "loading_unit": "mmol", "material": "Silicalite S115", "material_batch": "NIST-MATDB-4f9e61b5ff0448305381fb25df1ff8e1", "pressure_mode": "absolute", "pressure_unit": "bar", "temperature": 297.0, "volloaded": {"0.5": 0.37124792015039176, "1.0": 0.6927523256381619}}

File: data/isotherms/10.1002aic.690470520.Isotherm2.json
{"DOI": "10.1002/aic.690470520", "adsorbate": "ethene", "adsorbent_basis": "mass", "adsorbent_unit": "g", "articleSource": "UNKNOWN", "compositionType": "molefraction", "concentrationUnits": "", "date": "1000-01-01", "digitizer": "UNKNOWN", "filename": "10.1002aic.690470520.Isotherm2", "henry_slope": 325.9710379093301, "henry_virial": 559.7525144227195, "iso_ref": "", "iso_type": "blank", "isotherm_data": [{"loading": "0.100537", "pressure": "0.0002"}, {"loading": "0.132178", "pressure": "0.000273"}, {"loading": "0.164409", "pressure": "0.000343"}, {"loading": "0.204499", "pressure": "0.000444"}, {"loading": "0.283196", "pressure": "0.000649"}, {"loading": "0.392178", "pressure": "0.000957"}, {"loading": "0.487808", "pressure": "0.00127129"}, {"loading": "0.576038", "pressure": "0.00160891"}, {"loading": "0.709094", "pressure": "0.00210795"}, {"loading": "0.913086", "pressure": "0.00319423"}, {"loading": "1.19217", "pressure": "0.00487394"}, {"loading": "1.67979", "pressure": "0.010736"}, {"loading": "1.86372", "pressure": "0.0133077"}, {"loading": "2.27837", "pressure": "0.0231621"}, {"loading": "2.58989", "pressure": "0.0343762"}, {"loading": "2.73746", "pressure": "0.0450388"}, {"loading": "3.02671", "pressure": "0.0731438"}, {"loading": "3.3932", "pressure": "0.131793"}, {"loading": "3.68732", "pressure": "0.247549"}, {"loading": "3.85714", "pressure": "0.364866"}, {"loading": "4.02084", "pressure": "0.588458"}, {"loading": "4.10527", "pressure": "0.776341"}, {"loading": "4.20602", "pressure": "1.06768"}], "loading_basis": "molar", "loading_unit": "mmol", "material": "Zeolite NaX", "material_batch": "NIST-MATDB-1e130146cc6d11f05471f1e054d640c8", "pressure_mode": "absolute", "pressure_unit": "bar", "temperature": 293.0, "uptake": {"0": 0.0, "0.5": 3.956076615800207, "1.0": 4.1826151005529635}, "volloaded": {"0": 0, "0.5": 3.956076615800207, "1.0": 4.1826151005529635}}

File: data/isotherms/10.1002aic.690470520.Isotherm3.json
{"DOI": "10.1002/aic.690470520", "adsorbate": "propane", "adsorbent_basis": "mass", "adsorbent_unit": "g", "articleSource": "UNKNOWN", "compositionType": "molefraction", "concentrationUnits": "", "date": "1000-01-01", "digitizer": "UNKNOWN", "filename": "10.1002aic.690470520.Isotherm3", "henry_slope": 219.5432584148012, "henry_virial": 302.7954737089419, "iso_ref": "", "iso_type": "blank", "isotherm_data": [{"loading": "0.100189", "pressure": "0.000417"}, {"loading": "0.15717", "pressure": "0.000654"}, {"loading": "0.233266", "pressure": "0.000984"}, {"loading": "0.317487", "pressure": "0.00129798"}, {"loading": "0.421766", "pressure": "0.00174837"}, {"loading": "0.606756", "pressure": "0.00252394"}, {"loading": "0.789468", "pressure": "0.00335293"}, {"loading": "0.995674", "pressure": "0.00439292"}, {"loading": "1.14363", "pressure": "0.00504571"}, {"loading": "1.49836", "pressure": "0.00679649"}, {"loading": "1.67398", "pressure": "0.00808157"}, {"loading": "1.96311", "pressure": "0.0112694"}, {"loading": "2.2238", "pressure": "0.0157147"}, {"loading": "2.42494", "pressure": "0.0222191"}, {"loading": "2.61694", "pressure": "0.0329767"}, {"loading": "2.88344", "pressure": "0.0800363"}, {"loading": "3.06893", "pressure": "0.175081"}, {"loading": "3.14425", "pressure": "0.31987"}, {"loading": "3.24381", "pressure": "0.545284"}, {"loading": "3.28906", "pressure": "1.0901"}], "loading_basis": "molar", "loading_unit": "mmol", "material": "Zeolite NaX", "material_batch": "NIST-MATDB-1e130146cc6d11f05471f1e054d640c8", "pressure_mode": "absolute", "pressure_unit": "bar", "temperature": 293.0, "volloaded": {"0.5": 3.22380913474762, "1.0": 3.281576693709436}}

File: data/isotherms/10.1002aic.690470520.Isotherm5.json
{"DOI": "10.1002/aic.690470520", "adsorbate": "ethane", "adsorbent_basis": "mass", "adsorbent_unit": "g", "articleSource": "UNKNOWN", "compositionType": "molefraction", "concentrationUnits": "", "date": "1000-01-01", "digitizer": "UNKNOWN", "filename": "10.1002aic.690470520.Isotherm5", "henryc": 15.849510858954368, "iso_ref": "", "iso_type": "blank", "isotherm_data": [{"loading": "0.0974514", "pressure": "0.00629785"}, {"loading": "0.119547", "pressure": "0.00791536"}, {"loading": "0.168444", "pressure": "0.0111143"}, {"loading": "0.219167", "pressure": "0.0145617"}, {"loading": "0.287147", "pressure": "0.0190784"}, {"loading": "0.34861", "pressure": "0.0233231"}, {"loading": "0.467949", "pressure": "0.0316342"}, {"loading": "0.62814", "pressure": "0.0417344"}, {"loading": "0.820127", "pressure": "0.0562156"}, {"loading": "1.04877", "pressure": "0.0706537"}, {"loading": "1.3", "pressure": "0.0906648"}, {"loading": "1.66242", "pressure": "0.123828"}, {"loading": "2.03934", "pressure": "0.163364"}, {"loading": "2.45027", "pressure": "0.235832"}, {"loading": "2.84377", "pressure": "0.359846"}, {"loading": "3.18811", "pressure": "0.613431"}, {"loading": "3.44054", "pressure": "1.08257"}], "loading_basis": "molar", "loading_unit": "mmol", "material_batch": "NIST-MATDB-1e130146cc6d11f05471f1e054d640c8", "material_name": "Zeolite NaX", "pressure_mode": "absolute", "pressure_unit": "bar", "t_iso": 293.0, "volloaded": {"0.5": 3.034083419011377, "1.0": 3.3961114935232413}}

File: data/isotherms/10.1002aic.690470520.Isotherm6.json
{"DOI": "10.1002/aic.690470520", "adsorbate": "carbon dioxide", "adsorbent_basis": "mass", "adsorbent_unit": "g", "articleSource": "UNKNOWN", "compositionType": "molefraction", "concentrationUnits": "", "date": "1000-01-01", "digitizer": "UNKNOWN", "filename": "10.1002aic.690470520.Isotherm6", "henry_slope": 965.6172476148291, "henry_virial": 2872.6316298797883, "iso_ref": "", "iso_type": "blank", "isotherm_data": [{"loading": "0.208793", "pressure": "0.000112"}, {"loading": "0.321916", "pressure": "0.000173"}, {"loading": "0.323033", "pressure": "0.000184"}, {"loading": "0.438145", "pressure": "0.000303"}, {"loading": "0.501513", "pressure": "0.00037"}, {"loading": "0.570083", "pressure": "0.000459"}, {"loading": "0.682586", "pressure": "0.00061"}, {"loading": "0.828693", "pressure": "0.000863"}, {"loading": "0.878953", "pressure": "0.0010115"}, {"loading": "0.945266", "pressure": "0.00113791"}, {"loading": "1.07824", "pressure": "0.00153275"}, {"loading": "1.2172", "pressure": "0.00206459"}, {"loading": "1.31813", "pressure": "0.00255915"}, {"loading": "1.35048", "pressure": "0.00270498"}, {"loading": "1.48801", "pressure": "0.00351952"}, {"loading": "1.55116", "pressure": "0.00387795"}, {"loading": "1.65667", "pressure": "0.00461119"}, {"loading": "1.78166", "pressure": "0.00604146"}, {"loading": "2.03229", "pressure": "0.00866124"}, {"loading": "2.2705", "pressure": "0.0125034"}, {"loading": "2.51911", "pressure": "0.0175566"}, {"loading": "2.73746", "pressure": "0.0248234"}, {"loading": "3.01624", "pressure": "0.033206"}, {"loading": "3.27769", "pressure": "0.0435056"}, {"loading": "3.51279", "pressure": "0.0566064"}, {"loading": "3.73876", "pressure": "0.0741642"}, {"loading": "3.92452", "pressure": "0.0906648"}, {"loading": "4.22061", "pressure": "0.116344"}, {"loading": "4.41499", "pressure": "0.150333"}, {"loading": "4.63435", "pressure": "0.187639"}, {"loading": "4.78109", "pressure": "0.218529"}, {"loading": "4.91542", "pressure": "0.280423"}, {"loading": "5.12403", "pressure": "0.350012"}, {"loading": "5.26799", "pressure": "0.43086"}, {"loading": "5.45365", "pressure": "0.515888"}, {"loading": "5.54892", "pressure": "0.600815"}, {"loading": "5.62633", "pressure": "0.734489"}, {"loading": "5.78441", "pressure": "0.826282"}, {"loading": "5.94693", "pressure": "1.02421"}], "loading_basis": "molar", "loading_unit": "mmol", "material": "Zeolite NaX", "material_batch": "NIST-MATDB-1e130146cc6d11f05471f1e054d640c8", "pressure_mode": "absolute", "pressure_unit": "bar", "temperature": 293.0, "uptake": {"0": 0.0, "0.5": 5.418958297501999, "1.0": 5.927051007639141}, "volloaded": {"0": 0, "0.5": 5.418958297501999, "1.0": 5.927051007639141}}

File: data/isotherms/10.1002aic.690470520.Isotherm7.json
{"DOI": "10.1002/aic.690470520", "adsorbate": "ethene", "adsorbent_basis": "mass", "adsorbent_unit": "g", "articleSource": "UNKNOWN", "compositionType": "molefraction", "concentrationUnits": "", "date": "1000-01-01", "digitizer": "UNKNOWN", "filename": "10.1002aic.690470520.Isotherm7", "henry_slope": 307.79386422328474, "henry_virial": 562.0510117075844, "iso_ref": "", "iso_type": "blank", "isotherm_data": [{"loading": "0.119547", "pressure": "0.000217"}, {"loading": "0.119961", "pressure": "0.000246"}, {"loading": "0.132637", "pressure": "0.00026"}, {"loading": "0.243165", "pressure": "0.000535"}, {"loading": "0.249133", "pressure": "0.000546"}, {"loading": "0.259706", "pressure": "0.000565"}, {"loading": "0.280268", "pressure": "0.000654"}, {"loading": "0.372323", "pressure": "0.000899"}, {"loading": "0.401802", "pressure": "0.000957"}, {"loading": "0.43663", "pressure": "0.00108405"}, {"loading": "0.522797", "pressure": "0.00137195"}, {"loading": "0.554504", "pressure": "0.00148057"}, {"loading": "0.598408", "pressure": "0.00167719"}, {"loading": "0.69451", "pressure": "0.00200817"}, {"loading": "0.714023", "pressure": "0.0020934"}, {"loading": "0.775914", "pressure": "0.00243802"}, {"loading": "0.837349", "pressure": "0.00272378"}, {"loading": "0.857899", "pressure": "0.00287898"}, {"loading": "0.882002", "pressure": "0.00291915"}, {"loading": "0.955139", "pressure": "0.00344714"}, {"loading": "1.00607", "pressure": "0.00351952"}, {"loading": "1.00956", "pressure": "0.00374593"}, {"loading": "1.06709", "pressure": "0.00395938"}, {"loading": "1.16765", "pressure": "0.00461119"}, {"loading": "1.2088", "pressure": "0.0051161"}, {"loading": "1.26447", "pressure": "0.00540763"}, {"loading": "1.33652", "pressure": "0.00608345"}, {"loading": "1.39324", "pressure": "0.00693921"}, {"loading": "1.46246", "pressure": "0.00723371"}, {"loading": "1.50877", "pressure": "0.00797038"}, {"loading": "1.60583", "pressure": "0.00941199"}, {"loading": "1.69146", "pressure": "0.010736"}, {"loading": "1.80652", "pressure": "0.0133077"}, {"loading": "1.88972", "pressure": "0.0134933"}, {"loading": "1.90946", "pressure": "0.0142622"}, {"loading": "2.08939", "pressure": "0.0181753"}, {"loading": "2.17806", "pressure": "0.0208762"}, {"loading": "2.31016", "pressure": "0.0253447"}, {"loading": "2.41655", "pressure": "0.0297222"}, {"loading": "2.52785", "pressure": "0.0365876"}, {"loading": "2.66265", "pressure": "0.042907"}, {"loading": "2.728", "pressure": "0.0506676"}, {"loading": "2.98506", "pressure": "0.0706537"}, {"loading": "3.22141", "pressure": "0.103419"}, {"loading": "3.38147", "pressure": "0.144213"}, {"loading": "3.52498", "pressure": "0.201098"}, {"loading": "3.61148", "pressure": "0.265305"}, {"loading": "3.76475", "pressure": "0.345196"}, {"loading": "3.81727", "pressure": "0.433855"}, {"loading": "3.91095", "pressure": "0.526721"}, {"loading": "3.97927", "pressure": "0.617695"}], "loading_basis": "molar", "loading_unit": "mmol", "material": "Zeolite NaX", "material_batch": "NIST-MATDB-1e130146cc6d11f05471f1e054d640c8", "pressure_mode": "absolute", "pressure_unit": "bar", "temperature": 293.0, "uptake": {"0": 0.0, "0.5": 3.8839947819438763}, "volloaded": {"0": 0, "0.5": 3.8839947819438763}}
