Repository: pauliacomi/separation-explorer

# Separation Explorer

A repository which contains the code to generate and to 
display the NIST ISODB separation explorer.

## Data

In the `./data/` folder the following are found:

* `iso.db` - the complete ISODB database in a SQLite format
* `kpi.json` - the calculated KPI, in a JSON format
* `isotherms/` - selected isotherms for the separation explorer

## Data generation

All data processing performed can be found in the Jupyter notebooks
located in the `./notebooks/` folder. It extracts the isotherms 
from the database, performs outlier detection and saves selected 
ones in the `./data/isotherms/` folder.

File: data/isotherms/10.1002anie.201105966.Isotherm8.json
{"DOI": "10.1002/anie.201105966", "adsorbate": "carbon dioxide", "adsorbent_basis": "mass", "adsorbent_unit": "g", "articleSource": "UNKNOWN", "compositionType": "molefraction", "concentrationUnits": "", "date": "1000-01-01", "digitizer": "UNKNOWN", "filename": "10.1002anie.201105966.Isotherm8", "iso_ref": "", "iso_type": "blank", "isotherm_data": [{"loading": "0.00437158", "pressure": "0.00521458"}, {"loading": "0.0174863", "pressure": "0.0144013"}, {"loading": "0.0306011", "pressure": "0.0273133"}, {"loading": "0.052459", "pressure": "0.0379887"}, {"loading": "0.0655738", "pressure": "0.051149"}, {"loading": "0.0830601", "pressure": "0.0638119"}, {"loading": "0.100546", "pressure": "0.0744881"}, {"loading": "0.122404", "pressure": "0.087647"}, {"loading": "0.139891", "pressure": "0.0995649"}], "loading_basis": "molar", "loading_unit": "mmol", "material_batch": "NIST-MATDB-3f1e670d8fe1c6d6148c956ae7abb4e6", "material_name": "PCN-66", "pressure_mode": "absolute", "pressure_unit": "bar", "t_iso": 298.0, "volloaded": 0.8709053161554301}

File: data/isotherms/10.1002anie.201105966.Isotherm9.json
{"DOI": "10.1002/anie.201105966", "adsorbate": "carbon dioxide", "adsorbent_basis": "mass", "adsorbent_unit": "g", "articleSource": "UNKNOWN", "compositionType": "molefraction", "concentrationUnits": "", "date": "1000-01-01", "digitizer": "UNKNOWN", "filename": "10.1002anie.201105966.Isotherm9", "iso_ref": "", "iso_type": "blank", "isotherm_data": [{"loading": "0.0", "pressure": "0.000993382"}, {"loading": "0.00874317", "pressure": "0.0144027"}, {"loading": "0.0174863", "pressure": "0.0283087"}, {"loading": "0.0306011", "pressure": "0.0374954"}, {"loading": "0.0393443", "pressure": "0.0509047"}, {"loading": "0.0480874", "pressure": "0.0640657"}, {"loading": "0.0568306", "pressure": "0.0747432"}, {"loading": "0.0655738", "pressure": "0.0886492"}, {"loading": "0.0743169", "pressure": "0.0993267"}], "loading_basis": "molar", "loading_unit": "mmol", "material_batch": "NIST-MATDB-a0c4117b2de8b3ac0deebda1d521c19b", "material_name": "PCN-68", "pressure_mode": "absolute", "pressure_unit": "bar", "t_iso": 298.0, "volloaded": 0.18848365914903498}

File: data/isotherms/10.1002anie.201206724.isotherm3.json
{"DOI": "10.1002/anie.201206724", "adsorbate": "benzene", "adsorbent_basis": "mass", "adsorbent_unit": "g", "articleSource": "UNKNOWN", "compositionType": "molefraction", "concentrationUnits": "", "date": "1000-01-01", "digitizer": "UNKNOWN", "filename": "10.1002anie.201206724.isotherm3", "henry_slope": 8.158628087538371, "henry_virial": 38.59256635784887, "iso_ref": "", "iso_type": "blank", "isotherm_data": [{"loading": "0.04455388062000001", "pressure": "0.00546098"}, {"loading": "0.075743319", "pressure": "0.0228059"}, {"loading": "0.12252761040000001", "pressure": "0.0415274"}, {"loading": "0.12252761040000001", "pressure": "0.0621761"}, {"loading": "0.15371713800000003", "pressure": "0.0740147"}, {"loading": "0.1381223742", "pressure": "0.0869545"}, {"loading": "0.16931190180000003", "pressure": "0.0987931"}, {"loading": "0.21609619320000004", "pressure": "0.118891"}, {"loading": "0.24728572080000003", "pressure": "0.125223"}], "loading_basis": "molar", "loading_unit": "mmol", "material": "[{Zn(L)(H2O)2}(NO3)2*2H2O]n", "material_batch": "NIST-MATDB-9aa5608088a0aab82ce1738a4116f469", "pressure_mode": "absolute", "pressure_unit": "bar", "temperature": 298.0, "volloaded": {}}

File: data/isotherms/10.1002anie.201206724.isotherm6.json
{"DOI": "10.1002/anie.201206724", "adsorbate": "methanol", "adsorbent_basis": "mass", "adsorbent_unit": "g", "articleSource": "UNKNOWN", "compositionType": "molefraction", "concentrationUnits": "", "date": "1000-01-01", "digitizer": "UNKNOWN", "filename": "10.1002anie.201206724.isotherm6", "henry_slope": 17.155246990265326, "henry_virial": 39.86058795083946, "iso_ref": "", "iso_type": "blank", "isotherm_data": [{"loading": "0.12252761040000001", "pressure": "0.00325254"}, {"loading": "0.24728572080000003", "pressure": "0.00730197"}, {"loading": "0.3876385950000001", "pressure": "0.0172415"}, {"loading": "0.5435862330000001", "pressure": "0.0293897"}, {"loading": "0.6995338710000001", "pressure": "0.0437468"}, {"loading": "0.9022640160000001", "pressure": "0.0540544"}, {"loading": "1.136185473", "pressure": "0.0669389"}, {"loading": "1.3701069300000002", "pressure": "0.0750378"}, {"loading": "1.4480807490000003", "pressure": "0.0868179"}, {"loading": "1.66640655", "pressure": "0.101543"}, {"loading": "1.8379498440000002", "pressure": "0.111483"}, {"loading": "2.056275645", "pressure": "0.122158"}, {"loading": "2.33698407", "pressure": "0.12768"}, {"loading": "3.2570742420000007", "pressure": "0.14351"}, {"loading": "2.7424488210000004", "pressure": "0.145719"}, {"loading": "4.0991905950000005", "pressure": "0.165229"}], "loading_basis": "molar", "loading_unit": "mmol", "material": "[{Zn(L)(H2O)2}(NO3)2*2H2O]n", "material_batch": "NIST-MATDB-9aa5608088a0aab82ce1738a4116f469", "pressure_mode": "absolute", "pressure_unit": "bar", "temperature": 298.0, "volloaded": {}}

File: data/isotherms/10.1002anie.201206724.isotherm7.json
{"DOI": "10.1002/anie.201206724", "adsorbate": "ethanol", "adsorbent_basis": "mass", "adsorbent_unit": "g", "articleSource": "UNKNOWN", "compositionType": "molefraction", "concentrationUnits": "", "date": "1000-01-01", "digitizer": "UNKNOWN", "filename": "10.1002anie.201206724.isotherm7", "henryc": 47.744007909835524, "iso_ref": "", "iso_type": "blank", "isotherm_data": [{"loading": "0.09133808280000001", "pressure": "0.00220983"}, {"loading": "0.450016758", "pressure": "0.0168441"}, {"loading": "0.527990577", "pressure": "0.0223535"}, {"loading": "0.715129527", "pressure": "0.0283794"}, {"loading": "0.7931033460000001", "pressure": "0.0356104"}, {"loading": "1.058211654", "pressure": "0.0437023"}, {"loading": "1.26094626", "pressure": "0.0507612"}, {"loading": "1.479272061", "pressure": "0.0552376"}, {"loading": "1.713193518", "pressure": "0.0624687"}, {"loading": "1.9471149750000003", "pressure": "0.0703884"}, {"loading": "2.1342494640000003", "pressure": "0.0748648"}, {"loading": "2.181036432", "pressure": "0.0755534"}], "loading_basis": "molar", "loading_unit": "mmol", "material_batch": "NIST-MATDB-9aa5608088a0aab82ce1738a4116f469", "material_name": "[{Zn(L)(H2O)2}(NO3)2*2H2O]n", "pressure_mode": "absolute", "pressure_unit": "bar", "t_iso": 298.0, "volloaded": {}}

File: data/isotherms/10.1002anie.201302682.isotherm3.json
{"DOI": "10.1002/anie.201302682", "adsorbate": "nitrogen", "adsorbent_basis": "mass", "adsorbent_unit": "g", "articleSource": "UNKNOWN", "compositionType": "molefraction", "concentrationUnits": "", "date": "1000-01-01", "digitizer": "UNKNOWN", "filename": "10.1002anie.201302682.isotherm3", "henry_slope": 0.10585350366387208, "henry_virial": 0.07816390031963961, "iso_ref": "", "iso_type": "blank", "isotherm_data": [{"loading": "0.080289", "pressure": "1.05151"}, {"loading": "0.628619", "pressure": "4.61566"}, {"loading": "1.34145", "pressure": "13.1148"}, {"loading": "1.95832", "pressure": "24.9039"}, {"loading": "2.60261", "pressure": "39.983"}, {"loading": "3.16465", "pressure": "59.997"}, {"loading": "3.60331", "pressure": "80.8336"}, {"loading": "3.93231", "pressure": "100.025"}], "loading_basis": "molar", "loading_unit": "mmol", "material": "UiO-66(Zr)", "material_batch": "NIST-MATDB-27ce47f74d79f611f6d3f9caa686697b", "pressure_mode": "absolute", "pressure_unit": "bar", "temperature": 303.0, "volloaded": {"0.5": 0.07695044781757937, "1.0": 0.1503683223832749, "1.5": 0.14928736474334695, "2.0": 0.22621033375419106, "2.5": 0.30313330276503514, "3.0": 0.38005627177587925, "3.5": 0.45697924078672336, "4.0": 0.5339022097975674, "4.5": 0.6108251788084116, "5.0": 0.6608539633657052, "5.5": 0.7027894415434974, "6.0": 0.7447249197212895, "6.5": 0.7866603978990816, "7.0": 0.8285958760768737, "7.5": 0.8705313542546658, "8.0": 0.9124668324324579, "8.5": 0.9544023106102499, "9.0": 0.9963377887880421, "9.5": 1.038273266965834, "10.0": 1.0802087451436262, "10.5": 1.1221442233214185, "11.0": 1.1640797014992106, "11.5": 1.2060151796770027, "12.0": 1.2479506578547948, "12.5": 1.2898861360325868, "13.0": 1.331821614210379, "13.5": 1.3616057645621804, "14.0": 1.3877684911486035, "14.5": 1.4139312177350265, "15.0": 1.4400939443214495, "15.5": 1.4662566709078726, "16.0": 1.4924193974942956, "16.5": 1.5185821240807187, "17.0": 1.5447448506671417, "17.5": 1.5709075772535648, "18.0": 1.5970703038399878, "18.5": 1.6232330304264109, "19.0": 1.649395757012834, "19.5": 1.675558483599257, "20.0": 1.70172121018568}}

File: data/isotherms/10.1002anie.201302682.isotherm4.json
{"DOI": "10.1002/anie.201302682", "adsorbate": "nitrogen", "adsorbent_basis": "mass", "adsorbent_unit": "g", "articleSource": "UNKNOWN", "compositionType": "molefraction", "concentrationUnits": "", "date": "1000-01-01", "digitizer": "UNKNOWN", "filename": "10.1002anie.201302682.isotherm4", "iso_ref": "", "iso_type": "blank", "isotherm_data": [{"loading": "0.518953", "pressure": "1.59984"}, {"loading": "1.06728", "pressure": "4.06733"}, {"loading": "1.54707", "pressure": "8.45397"}, {"loading": "2.16394", "pressure": "15.3081"}, {"loading": "2.82194", "pressure": "25.1781"}, {"loading": "3.32915", "pressure": "36.9672"}, {"loading": "3.93231", "pressure": "55.0621"}, {"loading": "4.30243", "pressure": "72.0603"}, {"loading": "4.65885", "pressure": "90.1552"}, {"loading": "4.79593", "pressure": "99.751"}], "loading_basis": "molar", "loading_unit": "mmol", "material_batch": "NIST-MATDB-27ce47f74d79f611f6d3f9caa686697b", "material_name": "UiO-66(Zr)", "pressure_mode": "absolute", "pressure_unit": "bar", "t_iso": 303.0, "volloaded": 0.1779720431640576}

File: data/isotherms/10.1002anie.201302682.isotherm5.json
{"DOI": "10.1002/anie.201302682", "adsorbate": "nitrogen", "adsorbent_basis": "mass", "adsorbent_unit": "g", "articleSource": "UNKNOWN", "compositionType": "molefraction", "concentrationUnits": "", "date": "1000-01-01", "digitizer": "UNKNOWN", "filename": "10.1002anie.201302682.isotherm5", "iso_ref": "", "iso_type": "blank", "isotherm_data": [{"loading": "0.518953", "pressure": "1.59984"}, {"loading": "1.0947", "pressure": "5.71232"}, {"loading": "1.71157", "pressure": "12.5665"}, {"loading": "2.36957", "pressure": "23.8072"}, {"loading": "2.86307", "pressure": "35.8705"}, {"loading": "3.26061", "pressure": "49.5788"}, {"loading": "3.52106", "pressure": "60.8195"}, {"loading": "3.74039", "pressure": "71.7861"}, {"loading": "4.0831", "pressure": "90.1552"}, {"loading": "4.22018", "pressure": "100.025"}], "loading_basis": "molar", "loading_unit": "mmol", "material_batch": "NIST-MATDB-27ce47f74d79f611f6d3f9caa686697b", "material_name": "UiO-66(Zr)", "pressure_mode": "absolute", "pressure_unit": "bar", "t_iso": 303.0, "volloaded": 0.15024824008565724}

File: data/isotherms/10.1002anie.201302715.isotherm4.json
{"DOI": "10.1002/anie.201302715", "adsorbate": "methane", "adsorbent_basis": "mass", "adsorbent_unit": "g", "articleSource": "UNKNOWN", "compositionType": "molefraction", "concentrationUnits": "", "date": "1000-01-01", "digitizer": "UNKNOWN", "filename": "10.1002anie.201302715.isotherm4", "henry_slope": 0.2443704058753269, "henry_virial": 0.2433411590525052, "iso_ref": "", "iso_type": "blank", "isotherm_data": [{"loading": "0.15564", "pressure": "0.670377"}, {"loading": "1.51757", "pressure": "5.04012"}, {"loading": "2.71607", "pressure": "10.109"}, {"loading": "4.40486", "pressure": "16.0519"}, {"loading": "6.36603", "pressure": "25.141"}, {"loading": "8.49064", "pressure": "34.9292"}, {"loading": "9.47123", "pressure": "40.3477"}, {"loading": "10.9966", "pressure": "50.4855"}, {"loading": "12.413", "pressure": "59.3998"}, {"loading": "13.7749", "pressure": "70.4116"}], "loading_basis": "molar", "loading_unit": "mmol", "material": "NJU-Bai9", "material_batch": "NIST-MATDB-30f48b3c242f6fab73802980177ac288", "pressure_mode": "absolute", "pressure_unit": "bar", "temperature": 298.0, "uptake": {"0": 0.0, "0.5": 0.12218520293766345, "1.0": 0.2583745206319914, "1.5": 0.4142109165024122, "2.0": 0.5700473123728329, "2.5": 0.7258837082432538, "3.0": 0.8817201041136745, "3.5": 1.0375564999840954, "4.0": 1.1933928958545161, "4.5": 1.3492292917249369, "5.0": 1.5050656875953576, "5.5": 1.6263052985274855, "6.0": 1.7445266807657709, "6.5": 1.8627480630040563, "7.0": 1.9809694452423416, "7.5": 2.0991908274806272, "8.0": 2.2174122097189124, "8.5": 2.3356335919571976, "9.0": 2.453854974195483, "9.5": 2.5720763564337688, "10.0": 2.690297738672054, "10.5": 2.82718021386865, "11.0": 2.9692648863349547, "11.5": 3.1113495588012587, "12.0": 3.2534342312675633, "12.5": 3.3955189037338673, "13.0": 3.537603576200172, "13.5": 3.6796882486664764, "14.0": 3.8217729211327804, "14.5": 3.9638575935990845, "15.0": 4.105942266065389, "15.5": 4.2480269385316936, "16.0": 4.390111610997998, "16.5": 4.501547271236976, "17.0": 4.6094330905150125, "17.5": 4.7173189097930495, "18.0": 4.8252047290710856, "18.5": 4.933090548349122, "19.0": 5.040976367627158, "19.5": 5.148862186905195, "20.0": 5.256748006183231}, "volloaded": {"0": 0, "0.5": 0.12218520293766345, "1.0": 0.2583745206319914, "1.5": 0.4142109165024122, "2.0": 0.5700473123728329, "2.5": 0.7258837082432538, "3.0": 0.8817201041136745, "3.5": 1.0375564999840954, "4.0": 1.1933928958545161, "4.5": 1.3492292917249369, "5.0": 1.5050656875953576, "5.5": 1.6263052985274855, "6.0": 1.7445266807657709, "6.5": 1.8627480630040563, "7.0": 1.9809694452423416, "7.5": 2.0991908274806272, "8.0": 2.2174122097189124, "8.5": 2.3356335919571976, "9.0": 2.453854974195483, "9.5": 2.5720763564337688, "10.0": 2.690297738672054, "10.5": 2.82718021386865, "11.0": 2.9692648863349547, "11.5": 3.1113495588012587, "12.0": 3.2534342312675633, "12.5": 3.3955189037338673, "13.0": 3.537603576200172, "13.5": 3.6796882486664764, "14.0": 3.8217729211327804, "14.5": 3.9638575935990845, "15.0": 4.105942266065389, "15.5": 4.2480269385316936, "16.0": 4.390111610997998, "16.5": 4.501547271236976, "17.0": 4.6094330905150125, "17.5": 4.7173189097930495, "18.0": 4.8252047290710856, "18.5": 4.933090548349122, "19.0": 5.040976367627158, "19.5": 5.148862186905195, "20.0": 5.256748006183231}}

File: data/isotherms/10.1002anie.201302715.isotherm6.json
{"DOI": "10.1002/anie.201302715", "adsorbate": "carbon dioxide", "adsorbent_basis": "mass", "adsorbent_unit": "g", "articleSource": "UNKNOWN", "compositionType": "molefraction", "concentrationUnits": "", "date": "1000-01-01", "digitizer": "UNKNOWN", "filename": "10.1002anie.201302715.isotherm6", "henry_slope": 0.07840670519572465, "henry_virial": 0.06205338723680562, "iso_ref": "", "iso_type": "blank", "isotherm_data": [{"loading": "0.0141836", "pressure": "0.247794"}, {"loading": "0.242553", "pressure": "2.78225"}, {"loading": "0.416312", "pressure": "4.96712"}, {"loading": "0.674469", "pressure": "7.76376"}, {"loading": "0.843264", "pressure": "9.94863"}, {"loading": "0.982271", "pressure": "12.2209"}, {"loading": "1.18582", "pressure": "15.0175"}, {"loading": "1.3149", "pressure": "16.9402"}, {"loading": "1.49858", "pressure": "20.0864"}, {"loading": "1.75674", "pressure": "24.8058"}, {"loading": "1.9305", "pressure": "30.1369"}, {"loading": "2.02483", "pressure": "34.8562"}, {"loading": "2.07944", "pressure": "39.9251"}], "loading_basis": "molar", "loading_unit": "mmol", "material": "NJU-Bai9", "material_batch": "NIST-MATDB-30f48b3c242f6fab73802980177ac288", "pressure_mode": "absolute", "pressure_unit": "bar", "temperature": 298.0, "uptake": {"0": 0.0, "0.5": 0.03690884474538126, "1.0": 0.08196178707304448, "1.5": 0.12701472940070768, "2.0": 0.1720676717283709, "2.5": 0.2171206140560341, "3.0": 0.2598702876418277, "3.5": 0.2996344383693309, "4.0": 0.3393985890968341, "4.5": 0.37916273982433735, "5.0": 0.4193471429429601, "5.5": 0.4655019930488014, "6.0": 0.5116568431546427, "6.5": 0.557811693260484, "7.0": 0.6039665433663253, "7.5": 0.6501213934721666, "8.0": 0.6927200313199412, "8.5": 0.7313481876862239, "9.0": 0.7699763440525066, "9.5": 0.8086045004187892, "10.0": 0.846406579706637, "10.5": 0.8769942739507189, "11.0": 0.9075819681948007, "11.5": 0.9381696624388827, "12.0": 0.9687573566829646, "12.5": 1.0025851407065722, "13.0": 1.0389773669813345, "13.5": 1.0753695932560967, "14.0": 1.111761819530859, "14.5": 1.1481540458056212, "15.0": 1.1845462720803834, "15.5": 1.218212520934103, "16.0": 1.2517799001404275, "16.5": 1.285347279346752, "17.0": 1.3183912160701798, "17.5": 1.3475819858877376, "18.0": 1.3767727557052951, "18.5": 1.4059635255228529, "19.0": 1.4351542953404106, "19.5": 1.4643450651579684, "20.0": 1.493535834975526}, "volloaded": {"0": 0, "0.5": 0.03690884474538126, "1.0": 0.08196178707304448, "1.5": 0.12701472940070768, "2.0": 0.1720676717283709, "2.5": 0.2171206140560341, "3.0": 0.2598702876418277, "3.5": 0.2996344383693309, "4.0": 0.3393985890968341, "4.5": 0.37916273982433735, "5.0": 0.4193471429429601, "5.5": 0.4655019930488014, "6.0": 0.5116568431546427, "6.5": 0.557811693260484, "7.0": 0.6039665433663253, "7.5": 0.6501213934721666, "8.0": 0.6927200313199412, "8.5": 0.7313481876862239, "9.0": 0.7699763440525066, "9.5": 0.8086045004187892, "10.0": 0.846406579706637, "10.5": 0.8769942739507189, "11.0": 0.9075819681948007, "11.5": 0.9381696624388827, "12.0": 0.9687573566829646, "12.5": 1.0025851407065722, "13.0": 1.0389773669813345, "13.5": 1.0753695932560967, "14.0": 1.111761819530859, "14.5": 1.1481540458056212, "15.0": 1.1845462720803834, "15.5": 1.218212520934103, "16.0": 1.2517799001404275, "16.5": 1.285347279346752, "17.0": 1.3183912160701798, "17.5": 1.3475819858877376, "18.0": 1.3767727557052951, "18.5": 1.4059635255228529, "19.0": 1.4351542953404106, "19.5": 1.4643450651579684, "20.0": 1.493535834975526}}

File: data/isotherms/10.1002anie.201306785.isotherm10.json
{"DOI": "10.1002/anie.201306785", "adsorbate": "carbon dioxide", "adsorbent_basis": "mass", "adsorbent_unit": "g", "articleSource": "UNKNOWN", "compositionType": "molefraction", "concentrationUnits": "", "date": "1000-01-01", "digitizer": "UNKNOWN", "filename": "10.1002anie.201306785.isotherm10", "henry_slope": 1.4001261736921453, "henry_virial": 1.1590557750247228, "iso_ref": "", "iso_type": "blank", "isotherm_data": [{"loading": "0.08809939680000001", "pressure": "0.0842021"}, {"loading": "0.9677336520000002", "pressure": "0.591244"}, {"loading": "1.2567573810000001", "pressure": "0.957442"}, {"loading": "1.7971004670000001", "pressure": "1.66167"}, {"loading": "2.5259431080000003", "pressure": "2.9011"}, {"loading": "3.5186717430000005", "pressure": "4.78843"}, {"loading": "4.963799310000001", "pressure": "8.14054"}, {"loading": "6.3712002000000005", "pressure": "13.8589"}], "loading_basis": "molar", "loading_unit": "mmol", "material": "WUT-1a", "material_batch": "NIST-MATDB-ef4492c8c2241e8e8215f26c693b2526", "pressure_mode": "absolute", "pressure_unit": "bar", "temperature": 303.0, "uptake": {"0": 0.0, "0.5": 0.8094403275598133, "1.0": 1.289411466117303, "1.5": 1.6730536146828245, "2.0": 1.9960542850692176, "2.5": 2.290077602642618, "3.0": 2.5779641440676198, "3.5": 2.8409623041668075, "4.0": 3.1039604642659953, "4.5": 3.366958624365183, "5.0": 3.6098816494022934, "5.5": 3.825436563620502, "6.0": 4.040991477838711, "6.5": 4.25654639205692, "7.0": 4.472101306275129, "7.5": 4.687656220493338, "8.0": 4.903211134711547, "8.5": 5.052269487449374, "9.0": 5.175329323661155, "9.5": 5.2983891598729365, "10.0": 5.421448996084717, "10.5": 5.544508832296498, "11.0": 5.667568668508279, "11.5": 5.79062850472006, "12.0": 5.9136883409318415, "12.5": 6.036748177143622, "13.0": 6.159808013355403, "13.5": 6.282867849567184}, "volloaded": {"0": 0, "0.5": 0.8094403275598133, "1.0": 1.289411466117303, "1.5": 1.6730536146828245, "2.0": 1.9960542850692176, "2.5": 2.290077602642618, "3.0": 2.5779641440676198, "3.5": 2.8409623041668075, "4.0": 3.1039604642659953, "4.5": 3.366958624365183, "5.0": 3.6098816494022934, "5.5": 3.825436563620502, "6.0": 4.040991477838711, "6.5": 4.25654639205692, "7.0": 4.472101306275129, "7.5": 4.687656220493338, "8.0": 4.903211134711547, "8.5": 5.052269487449374, "9.0": 5.175329323661155, "9.5": 5.2983891598729365, "10.0": 5.421448996084717, "10.5": 5.544508832296498, "11.0": 5.667568668508279, "11.5": 5.79062850472006, "12.0": 5.9136883409318415, "12.5": 6.036748177143622, "13.0": 6.159808013355403, "13.5": 6.282867849567184}}

File: data/isotherms/10.1002anie.201306785.isotherm11.json
{"DOI": "10.1002/anie.201306785", "adsorbate": "carbon dioxide", "adsorbent_basis": "mass", "adsorbent_unit": "g", "articleSource": "UNKNOWN", "compositionType": "molefraction", "concentrationUnits": "", "date": "1000-01-01", "digitizer": "UNKNOWN", "filename": "10.1002anie.201306785.isotherm11", "henry_slope": 0.5078011238467224, "henry_virial": 0.3019596121159545, "iso_ref": "", "iso_type": "blank", "isotherm_data": [{"loading": "0.050400824100000005", "pressure": "0.196878"}, {"loading": "0.7289764710000001", "pressure": "1.29547"}, {"loading": "0.867205017", "pressure": "1.57716"}, {"loading": "1.307019468", "pressure": "2.56308"}, {"loading": "1.8222337410000002", "pressure": "3.54899"}, {"loading": "2.63903838", "pressure": "5.04195"}, {"loading": "3.6443336520000007", "pressure": "7.09829"}, {"loading": "4.48624926", "pressure": "9.04195"}, {"loading": "5.3030583600000005", "pressure": "11.5208"}, {"loading": "5.90623017", "pressure": "14.5067"}, {"loading": "6.3712002000000005", "pressure": "17.4645"}], "loading_basis": "molar", "loading_unit": "mmol", "material": "WUT-1a", "material_batch": "NIST-MATDB-ef4492c8c2241e8e8215f26c693b2526", "pressure_mode": "absolute", "pressure_unit": "bar", "temperature": 293.0, "volloaded": {"0.5": 0.23763248721025548, "1.0": 0.54647127672447, "1.5": 0.8293417112051191, "2.0": 1.055832027772517, "2.5": 1.2788797654185735, "3.0": 1.5353439805408609, "3.5": 1.7966326747421573, "4.0": 2.068983191913213, "4.5": 2.3425352760279914, "5.0": 2.61608736014277, "5.5": 2.86296803139014, "6.0": 3.107406030942743, "6.5": 3.3518440304953465, "7.0": 3.59628203004795, "7.5": 3.8183383230276906, "8.0": 4.03491828248562, "8.5": 4.25149824194355, "9.0": 4.46807820140148, "9.5": 4.637181913551042, "10.0": 4.801937566373923, "10.5": 4.966693219196806, "11.0": 5.131448872019687, "11.5": 5.296204524842569, "12.0": 5.3998599713573805, "12.5": 5.500863322105898, "13.0": 5.601866672854416, "13.5": 5.702870023602934, "14.0": 5.8038733743514515, "14.5": 5.904876725099969, "15.0": 5.983777575436135, "15.5": 6.062378229638583, "16.0": 6.14097888384103, "16.5": 6.219579538043479, "17.0": 6.298180192245926}}

File: data/isotherms/10.1002anie.201306785.isotherm12.json
{"DOI": "10.1002/anie.201306785", "adsorbate": "carbon dioxide", "adsorbent_basis": "mass", "adsorbent_unit": "g", "articleSource": "UNKNOWN", "compositionType": "molefraction", "concentrationUnits": "", "date": "1000-01-01", "digitizer": "UNKNOWN", "filename": "10.1002anie.201306785.isotherm12", "henry_slope": 0.38186649234698256, "henry_virial": 0.28107309893468213, "iso_ref": "", "iso_type": "blank", "isotherm_data": [{"loading": "0.050400824100000005", "pressure": "0.196878"}, {"loading": "0.502785927", "pressure": "1.21096"}, {"loading": "0.6410100120000001", "pressure": "1.57716"}, {"loading": "1.043129013", "pressure": "2.59124"}, {"loading": "1.457814651", "pressure": "3.57716"}, {"loading": "4.360605195000001", "pressure": "11.549"}, {"loading": "5.08946568", "pressure": "14.5912"}, {"loading": "5.57950653", "pressure": "17.5772"}], "loading_basis": "molar", "loading_unit": "mmol", "material": "WUT-1a", "material_batch": "NIST-MATDB-ef4492c8c2241e8e8215f26c693b2526", "pressure_mode": "absolute", "pressure_unit": "bar", "temperature": 303.0, "volloaded": {"0.5": 0.18562448171472323, "1.0": 0.408676021383113, "1.5": 0.61188557071491, "2.0": 0.8086812000550253, "2.5": 1.0069490886831414, "3.0": 1.2150566555966407, "3.5": 1.4253605534788218, "4.0": 1.6117836159597785, "4.5": 1.7938488947410889, "5.0": 1.975914173522399, "5.5": 2.1579794523037092, "6.0": 2.3400447310850194, "6.5": 2.5221100098663296, "7.0": 2.7041752886476402, "7.5": 2.8862405674289504, "8.0": 3.0683058462102606, "8.5": 3.2503711249915708, "9.0": 3.432436403772881, "9.5": 3.6145016825541916, "10.0": 3.7965669613355018, "10.5": 3.978632240116812, "11.0": 4.160697518898122, "11.5": 4.342762797679432, "12.0": 4.468657288463612, "12.5": 4.588448966361186, "13.0": 4.70824064425876, "13.5": 4.828032322156335, "14.0": 4.947824000053909, "14.5": 5.0676156779514825, "15.0": 5.1565549966376425, "15.5": 5.238611401527127, "16.0": 5.32066780641661, "16.5": 5.4027242113060945, "17.0": 5.484780616195579, "17.5": 5.566837021085063}}

File: data/isotherms/10.1002anie.201306785.isotherm15.json
{"DOI": "10.1002/anie.201306785", "adsorbate": "methane", "adsorbent_basis": "mass", "adsorbent_unit": "g", "articleSource": "UNKNOWN", "compositionType": "molefraction", "concentrationUnits": "", "date": "1000-01-01", "digitizer": "UNKNOWN", "filename": "10.1002anie.201306785.isotherm15", "henry_slope": 0.21288528699612944, "henry_virial": 0.18174820661900953, "iso_ref": "", "iso_type": "blank", "isotherm_data": [{"loading": "0.42103542540000005", "pressure": "2.05603"}, {"loading": "0.9488145510000001", "pressure": "4.25322"}, {"loading": "1.2127050060000002", "pressure": "5.43631"}, {"loading": "1.5645574590000002", "pressure": "7.15462"}, {"loading": "1.9666764600000002", "pressure": "9.21096"}, {"loading": "2.4693240960000002", "pressure": "11.9152"}, {"loading": "3.0473715540000006", "pressure": "15.5208"}], "loading_basis": "molar", "loading_unit": "mmol", "material": "WUT-1a", "material_batch": "NIST-MATDB-ef4492c8c2241e8e8215f26c693b2526", "pressure_mode": "absolute", "pressure_unit": "bar", "temperature": 293.0, "uptake": {"0": 0.0, "0.5": 0.10644264349806472, "1.0": 0.21288528699612944, "1.5": 0.31932793049419417, "2.0": 0.42577057399225887, "2.5": 0.5276798659775706, "3.0": 0.6477830717995523, "3.5": 0.767886277621534, "4.0": 0.8879894834435158, "4.5": 1.0038592952585943, "5.0": 1.1153852379172255, "5.5": 1.225746589143653, "6.0": 1.3281298765015803, "6.5": 1.4305131638595074, "7.0": 1.5328964512174348, "7.5": 1.632096805881051, "8.0": 1.7298722226409253, "8.5": 1.8276476394007997, "9.0": 1.925423056160674, "9.5": 2.020401452126971, "10.0": 2.1133384022497412, "10.5": 2.2062753523725114, "11.0": 2.2992123024952815, "11.5": 2.3921492526180517, "12.0": 2.482919177106723, "12.5": 2.5630788534435327, "13.0": 2.643238529780342, "13.5": 2.7233982061171513, "14.0": 2.803557882453961, "14.5": 2.8837175587907704, "15.0": 2.9638772351275797, "15.5": 3.0440369114643895}, "volloaded": {"0": 0, "0.5": 0.10644264349806472, "1.0": 0.21288528699612944, "1.5": 0.31932793049419417, "2.0": 0.42577057399225887, "2.5": 0.5276798659775706, "3.0": 0.6477830717995523, "3.5": 0.767886277621534, "4.0": 0.8879894834435158, "4.5": 1.0038592952585943, "5.0": 1.1153852379172255, "5.5": 1.225746589143653, "6.0": 1.3281298765015803, "6.5": 1.4305131638595074, "7.0": 1.5328964512174348, "7.5": 1.632096805881051, "8.0": 1.7298722226409253, "8.5": 1.8276476394007997, "9.0": 1.925423056160674, "9.5": 2.020401452126971, "10.0": 2.1133384022497412, "10.5": 2.2062753523725114, "11.0": 2.2992123024952815, "11.5": 2.3921492526180517, "12.0": 2.482919177106723, "12.5": 2.5630788534435327, "13.0": 2.643238529780342, "13.5": 2.7233982061171513, "14.0": 2.803557882453961, "14.5": 2.8837175587907704, "15.0": 2.9638772351275797, "15.5": 3.0440369114643895}}

File: data/isotherms/10.1002anie.201306785.isotherm16.json
{"DOI": "10.1002/anie.201306785", "adsorbate": "methane", "adsorbent_basis": "mass", "adsorbent_unit": "g", "articleSource": "UNKNOWN", "compositionType": "molefraction", "concentrationUnits": "", "date": "1000-01-01", "digitizer": "UNKNOWN", "filename": "10.1002anie.201306785.isotherm16", "henryc": 0.002033062519470772, "iso_ref": "", "iso_type": "blank", "isotherm_data": [{"loading": "6.80088372e-05", "pressure": "0.168709"}, {"loading": "0.23254256190000003", "pressure": "1.21096"}, {"loading": "0.30793970730000003", "pressure": "1.54899"}, {"loading": "0.5215667370000001", "pressure": "2.53491"}, {"loading": "0.716342919", "pressure": "3.46448"}, {"loading": "1.15615737", "pressure": "5.9997"}, {"loading": "1.6022573700000002", "pressure": "9.04195"}, {"loading": "1.9415476470000002", "pressure": "11.5208"}, {"loading": "2.305966737", "pressure": "14.5067"}, {"loading": "2.607552642", "pressure": "17.549"}], "loading_basis": "molar", "loading_unit": "mmol", "material_batch": "NIST-MATDB-ef4492c8c2241e8e8215f26c693b2526", "material_name": "WUT-1a", "pressure_mode": "absolute", "pressure_unit": "bar", "t_iso": 293.0, "volloaded": {"0.5": 0.07396261499131074, "1.0": 0.18548783927164247, "1.5": 0.2970125524523652, "2.0": 0.40566358617962217, "2.5": 0.5140025131209562, "3.0": 0.6190187357589747, "3.5": 0.7225049914432279, "4.0": 0.8092458760607364, "4.5": 0.895986760678245, "5.0": 0.9827276452957535, "5.5": 1.069468529913262, "6.0": 1.1562013604675816, "6.5": 1.2295188064368479, "7.0": 1.3028362524061141, "7.5": 1.3761536983753802, "8.0": 1.4494711443446464, "8.5": 1.5227885903139127, "9.0": 1.596106036283179, "9.5": 1.6649525356533676, "10.0": 1.7333895683499811, "10.5": 1.8018266010465944, "11.0": 1.8702636337432077, "11.5": 1.938700666439821, "12.0": 2.0000324013213104, "12.5": 2.0610557259470514, "13.0": 2.122079050572792, "13.5": 2.183102375198533, "14.0": 2.244125699824274, "14.5": 2.305149024450015, "15.0": 2.3548680047699437, "15.5": 2.4044334494992605, "16.0": 2.453998894228577, "16.5": 2.5035643389578937, "17.0": 2.5531297836872104, "17.5": 2.602695228416527}}

File: data/isotherms/10.1002anie.201306785.isotherm9.json
{"DOI": "10.1002/anie.201306785", "adsorbate": "carbon dioxide", "adsorbent_basis": "mass", "adsorbent_unit": "g", "articleSource": "UNKNOWN", "compositionType": "molefraction", "concentrationUnits": "", "date": "1000-01-01", "digitizer": "UNKNOWN", "filename": "10.1002anie.201306785.isotherm9", "henry_slope": 1.6056360060436958, "henry_virial": 1.122511163320633, "iso_ref": "", "iso_type": "blank", "isotherm_data": [{"loading": "0.08809939680000001", "pressure": "0.0842021"}, {"loading": "1.1939241960000002", "pressure": "0.647582"}, {"loading": "1.533210012", "pressure": "1.01378"}, {"loading": "2.148957381", "pressure": "1.718"}, {"loading": "2.928057648", "pressure": "2.87293"}, {"loading": "4.084148103", "pressure": "4.8166"}, {"loading": "5.6297820000000005", "pressure": "8.14054"}, {"loading": "6.773314740000001", "pressure": "13.8307"}], "loading_basis": "molar", "loading_unit": "mmol", "material": "WUT-1a", "material_batch": "NIST-MATDB-ef4492c8c2241e8e8215f26c693b2526", "pressure_mode": "absolute", "pressure_unit": "bar", "temperature": 293.0, "uptake": {"0": 0.0, "0.5": 0.9042442917017914, "1.0": 1.520442715224813, "1.5": 1.9583451767996083, "2.0": 2.3391907936691663, "2.5": 2.6764840785435737, "3.0": 3.0036385923562174, "3.5": 3.3010374447848707, "4.0": 3.598436297213524, "4.5": 3.895835149642177, "5.0": 4.169429202150346, "5.5": 4.4019294724620845, "6.0": 4.634429742773823, "6.5": 4.866930013085562, "7.0": 5.0994302833973, "7.5": 5.3319305537090385, "8.0": 5.564430824020777, "8.5": 5.702021493919398, "9.0": 5.802504849396222, "9.5": 5.902988204873044, "10.0": 6.003471560349868, "10.5": 6.103954915826691, "11.0": 6.204438271303514, "11.5": 6.304921626780337, "12.0": 6.405404982257161, "12.5": 6.505888337733984, "13.0": 6.606371693210807, "13.5": 6.70685504868763}, "volloaded": {"0": 0, "0.5": 0.9042442917017914, "1.0": 1.520442715224813, "1.5": 1.9583451767996083, "2.0": 2.3391907936691663, "2.5": 2.6764840785435737, "3.0": 3.0036385923562174, "3.5": 3.3010374447848707, "4.0": 3.598436297213524, "4.5": 3.895835149642177, "5.0": 4.169429202150346, "5.5": 4.4019294724620845, "6.0": 4.634429742773823, "6.5": 4.866930013085562, "7.0": 5.0994302833973, "7.5": 5.3319305537090385, "8.0": 5.564430824020777, "8.5": 5.702021493919398, "9.0": 5.802504849396222, "9.5": 5.902988204873044, "10.0": 6.003471560349868, "10.5": 6.103954915826691, "11.0": 6.204438271303514, "11.5": 6.304921626780337, "12.0": 6.405404982257161, "12.5": 6.505888337733984, "13.0": 6.606371693210807, "13.5": 6.70685504868763}}

File: data/isotherms/10.1002anie.201408464.Isotherm1.json
{"DOI": "10.1002/anie.201408464", "adsorbate": "oxygen", "adsorbent_basis": "mass", "adsorbent_unit": "g", "articleSource": "UNKNOWN", "compositionType": "molefraction", "concentrationUnits": "", "date": "1000-01-01", "digitizer": "UNKNOWN", "filename": "10.1002anie.201408464.Isotherm1", "henry_slope": 0.29161717323334263, "henry_virial": 0.2892270008644714, "iso_ref": "", "iso_type": "blank", "isotherm_data": [{"loading": "0.566667", "pressure": "1.90558"}, {"loading": "1.26667", "pressure": "3.90287"}, {"loading": "2.26667", "pressure": "7.16983"}, {"loading": "3.13333", "pressure": "9.89261"}, {"loading": "5.13333", "pressure": "17.5125"}, {"loading": "7.03333", "pressure": "24.7695"}, {"loading": "8.3", "pressure": "30.0299"}], "loading_basis": "molar", "loading_unit": "mmol", "material": "NU-125", "material_batch": "NIST-MATDB-b970cc46b139824b51520d18a9b63146", "pressure_mode": "absolute", "pressure_unit": "bar", "temperature": 298.0, "uptake": {"0": 0.0, "0.5": 0.14580858661667132, "1.0": 0.29161717323334263, "1.5": 0.437425759850014, "2.0": 0.5997589812646136, "2.5": 0.7749971790225756, "3.0": 0.9502353767805376, "3.5": 1.1254735745384996, "4.0": 1.2964010037466023, "4.5": 1.4494484851972476, "5.0": 1.6024959666478928, "5.5": 1.7555434480985381, "6.0": 1.9085909295491832, "6.5": 2.0616384109998287, "7.0": 2.2146858924504738, "7.5": 2.3717630050169314, "8.0": 2.5309128445192046, "8.5": 2.690062684021478, "9.0": 2.8492125235237515, "9.5": 3.008362363026025, "10.0": 3.1615167586015023, "10.5": 3.2927522488776084, "11.0": 3.423987739153715, "11.5": 3.555223229429821, "12.0": 3.6864587197059278, "12.5": 3.817694209982034, "13.0": 3.94892970025814, "13.5": 4.080165190534247, "14.0": 4.211400680810353, "14.5": 4.342636171086459, "15.0": 4.4738716613625655, "15.5": 4.605107151638672, "16.0": 4.736342641914778, "16.5": 4.867578132190885, "17.0": 4.998813622466991, "17.5": 5.130049112743097, "18.0": 5.260965386523357, "18.5": 5.391873475265261, "19.0": 5.522781564007166, "19.5": 5.65368965274907, "20.0": 5.784597741490974}, "volloaded": {"0": 0, "0.5": 0.14580858661667132, "1.0": 0.29161717323334263, "1.5": 0.437425759850014, "2.0": 0.5997589812646136, "2.5": 0.7749971790225756, "3.0": 0.9502353767805376, "3.5": 1.1254735745384996, "4.0": 1.2964010037466023, "4.5": 1.4494484851972476, "5.0": 1.6024959666478928, "5.5": 1.7555434480985381, "6.0": 1.9085909295491832, "6.5": 2.0616384109998287, "7.0": 2.2146858924504738, "7.5": 2.3717630050169314, "8.0": 2.5309128445192046, "8.5": 2.690062684021478, "9.0": 2.8492125235237515, "9.5": 3.008362363026025, "10.0": 3.1615167586015023, "10.5": 3.2927522488776084, "11.0": 3.423987739153715, "11.5": 3.555223229429821, "12.0": 3.6864587197059278, "12.5": 3.817694209982034, "13.0": 3.94892970025814, "13.5": 4.080165190534247, "14.0": 4.211400680810353, "14.5": 4.342636171086459, "15.0": 4.4738716613625655, "15.5": 4.605107151638672, "16.0": 4.736342641914778, "16.5": 4.867578132190885, "17.0": 4.998813622466991, "17.5": 5.130049112743097, "18.0": 5.260965386523357, "18.5": 5.391873475265261, "19.0": 5.522781564007166, "19.5": 5.65368965274907, "20.0": 5.784597741490974}}

File: data/isotherms/10.1002anie.201408464.Isotherm2.json
{"DOI": "10.1002/anie.201408464", "adsorbate": "oxygen", "adsorbent_basis": "mass", "adsorbent_unit": "g", "articleSource": "UNKNOWN", "compositionType": "molefraction", "concentrationUnits": "", "date": "1000-01-01", "digitizer": "UNKNOWN", "filename": "10.1002anie.201408464.Isotherm2", "henry_slope": 0.24149044668730463, "henry_virial": 0.3247453959083001, "iso_ref": "", "iso_type": "blank", "isotherm_data": [{"loading": "0.866667", "pressure": "2.99427"}, {"loading": "1.26667", "pressure": "4.71735"}, {"loading": "1.96667", "pressure": "7.61961"}, {"loading": "2.56667", "pressure": "10.6115"}, {"loading": "3.5", "pressure": "15.0543"}, {"loading": "4.53333", "pressure": "20.946"}, {"loading": "5.6", "pressure": "27.562"}, {"loading": "6.03333", "pressure": "30.2808"}], "loading_basis": "molar", "loading_unit": "mmol", "material": "CuBTC", "material_batch": "NIST-MATDB-991daf7313251e7e607e2bab2da57e33", "pressure_mode": "absolute", "pressure_unit": "bar", "temperature": 298.0, "volloaded": {"0.5": 0.1565474269280181, "1.0": 0.3044394284765296, "1.5": 0.44684214600838196, "2.0": 0.5849275382480086, "2.5": 0.7193812892722214, "3.0": 0.8679971861724354, "3.5": 0.9840692780079856, "4.0": 1.100141369843536, "4.5": 1.2162134616790863, "5.0": 1.3348427343518499, "5.5": 1.4554384080681952, "6.0": 1.5760340817845404, "6.5": 1.6966297555008856, "7.0": 1.8172254292172307, "7.5": 1.937821102933576, "8.0": 2.042954221679273, "8.5": 2.1432252877946714, "9.0": 2.24349635391007, "9.5": 2.343767420025469, "10.0": 2.4440384861408675, "10.5": 2.5443095522562658, "11.0": 2.648284906140272, "11.5": 2.7533233953812912, "12.0": 2.85836188462231, "12.5": 2.9634003738633297, "13.0": 3.0684388631043484, "13.5": 3.173477352345368, "14.0": 3.278515841586387, "14.5": 3.383554330827406, "15.0": 3.4885928200684253, "15.5": 3.578170168372456, "16.0": 3.6658638730756827, "16.5": 3.7535575777789094, "17.0": 3.841251282482136, "17.5": 3.9289449871853623, "18.0": 4.0166386918885895, "18.5": 4.104332396591816, "19.0": 4.192026101295042, "19.5": 4.279719805998269, "20.0": 4.367413510701495}}

File: data/isotherms/10.1002anie.201408464.Isotherm3.json
{"DOI": "10.1002/anie.201408464", "adsorbate": "oxygen", "adsorbent_basis": "mass", "adsorbent_unit": "g", "articleSource": "UNKNOWN", "compositionType": "molefraction", "concentrationUnits": "", "date": "1000-01-01", "digitizer": "UNKNOWN", "filename": "10.1002anie.201408464.Isotherm3", "henry_slope": 0.25872974434733925, "henry_virial": 0.37423491343059745, "iso_ref": "", "iso_type": "blank", "isotherm_data": [{"loading": "0.633333", "pressure": "1.99668"}, {"loading": "1.03333", "pressure": "3.62926"}, {"loading": "1.7", "pressure": "6.89321"}, {"loading": "2.26667", "pressure": "9.97526"}, {"loading": "3.4", "pressure": "17.7683"}, {"loading": "4.33333", "pressure": "25.5596"}, {"loading": "4.93333", "pressure": "30.2709"}], "loading_basis": "molar", "loading_unit": "mmol", "material": "Norit SX ultra", "material_batch": "NIST-MATDB-ee41fdfaf09383a10abee1d901f040c3", "pressure_mode": "absolute", "pressure_unit": "bar", "temperature": 298.0, "uptake": {"0": 0.0, "0.5": 0.12936487217366963, "1.0": 0.25872974434733925, "1.5": 0.38809461652100885, "2.0": 0.634146430300506, "2.5": 0.756650993629715, "3.0": 0.879155556958924, "3.5": 1.001660120288133, "4.0": 1.109054577827479, "4.5": 1.2111808358890301, "5.0": 1.3133070939505815, "5.5": 1.4154333520121325, "6.0": 1.517559610073684, "6.5": 1.6196858681352349, "7.0": 1.7196345579403318, "7.5": 1.8115652534189906, "8.0": 1.9034959488976493, "8.5": 1.995426644376308, "9.0": 2.0873573398549663, "9.5": 2.179288035333625, "10.0": 2.2702679007165365, "10.5": 2.342982143168776, "11.0": 2.4156963856210156, "11.5": 2.488410628073255, "12.0": 2.5611248705254943, "12.5": 2.633839112977734, "13.0": 2.7065533554299734, "13.5": 2.779267597882213, "14.0": 2.851981840334452, "14.5": 2.9246960827866917, "15.0": 2.9974103252389313, "15.5": 3.0701245676911704, "16.0": 3.14283881014341, "16.5": 3.2155530525956495, "17.0": 3.2882672950478886, "17.5": 3.360981537500128, "18.0": 3.427755645527704, "18.5": 3.48765129837126, "19.0": 3.5475469512148163, "19.5": 3.607442604058373, "20.0": 3.667338256901929}, "volloaded": {"0": 0, "0.5": 0.12936487217366963, "1.0": 0.25872974434733925, "1.5": 0.38809461652100885, "2.0": 0.634146430300506, "2.5": 0.756650993629715, "3.0": 0.879155556958924, "3.5": 1.001660120288133, "4.0": 1.109054577827479, "4.5": 1.2111808358890301, "5.0": 1.3133070939505815, "5.5": 1.4154333520121325, "6.0": 1.517559610073684, "6.5": 1.6196858681352349, "7.0": 1.7196345579403318, "7.5": 1.8115652534189906, "8.0": 1.9034959488976493, "8.5": 1.995426644376308, "9.0": 2.0873573398549663, "9.5": 2.179288035333625, "10.0": 2.2702679007165365, "10.5": 2.342982143168776, "11.0": 2.4156963856210156, "11.5": 2.488410628073255, "12.0": 2.5611248705254943, "12.5": 2.633839112977734, "13.0": 2.7065533554299734, "13.5": 2.779267597882213, "14.0": 2.851981840334452, "14.5": 2.9246960827866917, "15.0": 2.9974103252389313, "15.5": 3.0701245676911704, "16.0": 3.14283881014341, "16.5": 3.2155530525956495, "17.0": 3.2882672950478886, "17.5": 3.360981537500128, "18.0": 3.427755645527704, "18.5": 3.48765129837126, "19.0": 3.5475469512148163, "19.5": 3.607442604058373, "20.0": 3.667338256901929}}
