Repository: pauliacomi/separation-explorer

# Separation Explorer

A repository which contains the code to generate and to 
display the NIST ISODB separation explorer.

## Data

In the `./data/` folder the following are found:

* `iso.db` - the complete ISODB database in a SQLite format
* `kpi.json` - the calculated KPI, in a JSON format
* `isotherms/` - selected isotherms for the separation explorer

## Data generation

All data processing performed can be found in the Jupyter notebooks
located in the `./notebooks/` folder. It extracts the isotherms 
from the database, performs outlier detection and saves selected 
ones in the `./data/isotherms/` folder.

File: data/isotherms/10.1002anie.201506345.Isotherm21.json
{"DOI": "10.1002/anie.201506345", "adsorbate": "ethane", "adsorbent_basis": "mass", "adsorbent_unit": "g", "articleSource": "Figure S20b", "compositionType": "molefraction", "concentrationUnits": "", "date": "2016-06-22", "digitizer": "David A. Anderegg", "filename": "10.1002anie.201506345.Isotherm21", "henry_slope": 10.667805853015082, "henry_virial": 15.823724062882706, "iso_ref": "", "iso_type": "exp", "isotherm_data": [{"loading": "0.168249", "pressure": "0.013463"}, {"loading": "0.297683", "pressure": "0.026982"}, {"loading": "0.392608", "pressure": "0.038266"}, {"loading": "0.483238", "pressure": "0.054124"}, {"loading": "0.547964", "pressure": "0.063167"}, {"loading": "0.560921", "pressure": "0.067716"}, {"loading": "0.625657", "pressure": "0.079043"}, {"loading": "0.677454", "pressure": "0.090389"}, {"loading": "0.729271", "pressure": "0.106302"}, {"loading": "0.776765", "pressure": "0.119938"}, {"loading": "0.794025", "pressure": "0.122197"}, {"loading": "0.815634", "pressure": "0.133585"}, {"loading": "0.94953", "pressure": "0.18364"}, {"loading": "0.962523", "pressure": "0.197325"}, {"loading": "1.0576", "pressure": "0.247434"}, {"loading": "1.06629", "pressure": "0.26341"}, {"loading": "1.14412", "pressure": "0.313545"}, {"loading": "1.13988", "pressure": "0.329538"}, {"loading": "1.20477", "pressure": "0.37969"}, {"loading": "1.20483", "pressure": "0.395678"}, {"loading": "1.25679", "pressure": "0.44585"}, {"loading": "1.25255", "pressure": "0.464127"}, {"loading": "1.29588", "pressure": "0.514311"}, {"loading": "1.28732", "pressure": "0.53031"}, {"loading": "1.33497", "pressure": "0.582772"}, {"loading": "1.32209", "pressure": "0.596494"}, {"loading": "1.36111", "pressure": "0.648967"}, {"loading": "1.35254", "pressure": "0.662683"}, {"loading": "1.38295", "pressure": "0.715169"}, {"loading": "1.3787", "pressure": "0.731163"}, {"loading": "1.40478", "pressure": "0.78137"}, {"loading": "1.40054", "pressure": "0.799648"}, {"loading": "1.4223", "pressure": "0.847578"}, {"loading": "1.42237", "pressure": "0.86585"}, {"loading": "1.43988", "pressure": "0.929774"}, {"loading": "1.44421", "pressure": "0.934335"}, {"loading": "1.45741", "pressure": "0.998266"}], "loading_basis": "molar", "loading_unit": "mmol", "material": "Tb-fum-fcu-MOF", "material_batch": "NIST-MATDB-16d2ea75949f753ebc0daffccae0ed52", "pressure_mode": "absolute", "pressure_unit": "bar", "temperature": 298.0, "uptake": {"0": 0.0, "0.5": 1.2835235591025027}, "volloaded": {"0": 0, "0.5": 1.2835235591025027}}

File: data/isotherms/10.1002anie.201506345.Isotherm22.json
{"DOI": "10.1002/anie.201506345", "adsorbate": "methane", "adsorbent_basis": "mass", "adsorbent_unit": "g", "articleSource": "Figure S20b", "compositionType": "molefraction", "concentrationUnits": "", "date": "2016-06-22", "digitizer": "David A. Anderegg", "filename": "10.1002anie.201506345.Isotherm22", "henry_slope": 0.483479358560174, "henry_virial": 0.5936750540080561, "iso_ref": "", "iso_type": "exp", "isotherm_data": [{"loading": "0.004331", "pressure": "0.004562"}, {"loading": "0.012993", "pressure": "0.013685"}, {"loading": "0.004387", "pressure": "0.018265"}, {"loading": "0.025977", "pressure": "0.025086"}, {"loading": "0.013067", "pressure": "0.031956"}, {"loading": "0.034649", "pressure": "0.036493"}, {"loading": "0.017417", "pressure": "0.041085"}, {"loading": "0.039017", "pressure": "0.05019"}, {"loading": "0.03041", "pressure": "0.05477"}, {"loading": "0.039072", "pressure": "0.063893"}, {"loading": "0.034769", "pressure": "0.066183"}, {"loading": "0.039128", "pressure": "0.077597"}, {"loading": "0.039165", "pressure": "0.086732"}, {"loading": "0.056434", "pressure": "0.091275"}, {"loading": "0.047818", "pressure": "0.093571"}, {"loading": "0.056489", "pressure": "0.104979"}, {"loading": "0.06083", "pressure": "0.111824"}, {"loading": "0.069492", "pressure": "0.120947"}, {"loading": "0.065179", "pressure": "0.120953"}, {"loading": "0.069538", "pressure": "0.132367"}, {"loading": "0.082614", "pressure": "0.166606"}, {"loading": "0.09993", "pressure": "0.182569"}, {"loading": "0.095691", "pressure": "0.200846"}, {"loading": "0.113071", "pressure": "0.232796"}, {"loading": "0.130377", "pressure": "0.246474"}, {"loading": "0.126147", "pressure": "0.267035"}, {"loading": "0.143527", "pressure": "0.298985"}, {"loading": "0.160833", "pressure": "0.312664"}, {"loading": "0.156603", "pressure": "0.333225"}, {"loading": "0.16968", "pressure": "0.367464"}, {"loading": "0.186986", "pressure": "0.381143"}, {"loading": "0.182747", "pressure": "0.39942"}, {"loading": "0.195824", "pressure": "0.43366"}, {"loading": "0.21313", "pressure": "0.447339"}, {"loading": "0.208891", "pressure": "0.465616"}, {"loading": "0.221967", "pressure": "0.499856"}, {"loading": "0.239273", "pressure": "0.513535"}, {"loading": "0.230722", "pressure": "0.531818"}, {"loading": "0.243798", "pressure": "0.566057"}, {"loading": "0.261113", "pressure": "0.58202"}, {"loading": "0.252562", "pressure": "0.600304"}, {"loading": "0.265639", "pressure": "0.634544"}, {"loading": "0.287266", "pressure": "0.6505"}, {"loading": "0.274393", "pressure": "0.666505"}, {"loading": "0.283157", "pressure": "0.700752"}, {"loading": "0.304776", "pressure": "0.714424"}, {"loading": "0.300537", "pressure": "0.732701"}, {"loading": "0.309301", "pressure": "0.766948"}, {"loading": "0.326616", "pressure": "0.78291"}, {"loading": "0.322368", "pressure": "0.798904"}, {"loading": "0.331122", "pressure": "0.830865"}, {"loading": "0.344134", "pressure": "0.849118"}, {"loading": "0.344208", "pressure": "0.867389"}, {"loading": "0.357275", "pressure": "0.899345"}, {"loading": "0.365965", "pressure": "0.915319"}, {"loading": "0.366039", "pressure": "0.93359"}, {"loading": "0.379106", "pressure": "0.965546"}, {"loading": "0.379143", "pressure": "0.974683"}, {"loading": "0.38787", "pressure": "0.999792"}], "loading_basis": "molar", "loading_unit": "mmol", "material": "Tb-fum-fcu-MOF", "material_batch": "NIST-MATDB-16d2ea75949f753ebc0daffccae0ed52", "pressure_mode": "absolute", "pressure_unit": "bar", "temperature": 298.0, "volloaded": {"0.5": 0.22214918173843115}}

File: data/isotherms/10.1002anie.201506345.Isotherm23.json
{"DOI": "10.1002/anie.201506345", "adsorbate": "propane", "adsorbent_basis": "mass", "adsorbent_unit": "g", "articleSource": "Figure S20b", "compositionType": "molefraction", "concentrationUnits": "", "date": "2016-06-22", "digitizer": "David A. Anderegg", "filename": "10.1002anie.201506345.Isotherm23", "henry_slope": 61.63803096622917, "henry_virial": 57.4043723556505, "iso_ref": "", "iso_type": "exp", "isotherm_data": [{"loading": "0.776331", "pressure": "0.012595"}, {"loading": "0.974768", "pressure": "0.026015"}, {"loading": "1.0697", "pressure": "0.039583"}, {"loading": "1.1215", "pressure": "0.050929"}, {"loading": "1.17761", "pressure": "0.062268"}, {"loading": "1.16899", "pressure": "0.064564"}, {"loading": "1.20786", "pressure": "0.078212"}, {"loading": "1.23379", "pressure": "0.091879"}, {"loading": "1.25974", "pressure": "0.107829"}, {"loading": "1.28134", "pressure": "0.119217"}, {"loading": "1.30292", "pressure": "0.121471"}, {"loading": "1.29865", "pressure": "0.132896"}, {"loading": "1.37646", "pressure": "0.178463"}, {"loading": "1.41555", "pressure": "0.246924"}, {"loading": "1.41131", "pressure": "0.262917"}, {"loading": "1.45031", "pressure": "0.310824"}, {"loading": "1.43746", "pressure": "0.331397"}, {"loading": "1.46791", "pressure": "0.397586"}, {"loading": "1.50262", "pressure": "0.447782"}, {"loading": "1.48111", "pressure": "0.461517"}, {"loading": "1.51582", "pressure": "0.511713"}, {"loading": "1.49433", "pressure": "0.530015"}, {"loading": "1.53334", "pressure": "0.580204"}, {"loading": "1.50754", "pressure": "0.598512"}, {"loading": "1.53792", "pressure": "0.646431"}, {"loading": "1.51643", "pressure": "0.664733"}, {"loading": "1.54683", "pressure": "0.714935"}, {"loading": "1.53395", "pressure": "0.730941"}, {"loading": "1.55141", "pressure": "0.781161"}, {"loading": "1.53853", "pressure": "0.797166"}, {"loading": "1.55599", "pressure": "0.847388"}, {"loading": "1.54743", "pressure": "0.863388"}, {"loading": "1.56064", "pressure": "0.931885"}, {"loading": "1.56522", "pressure": "0.998111"}], "loading_basis": "molar", "loading_unit": "mmol", "material": "Tb-fum-fcu-MOF", "material_batch": "NIST-MATDB-16d2ea75949f753ebc0daffccae0ed52", "pressure_mode": "absolute", "pressure_unit": "bar", "temperature": 298.0, "uptake": {"0": 0.0, "0.5": 1.5077205851063828}, "volloaded": {"0": 0, "0.5": 1.5077205851063828}}

File: data/isotherms/10.1002anie.201506345.Isotherm3.json
{"DOI": "10.1002/anie.201506345", "adsorbate": "butane", "adsorbent_basis": "mass", "adsorbent_unit": "g", "articleSource": "Figure 3", "compositionType": "molefraction", "concentrationUnits": "", "date": "2016-06-10", "digitizer": "David Anderegg", "filename": "10.1002anie.201506345.Isotherm3", "henry_slope": 607.1256746491375, "henry_virial": 378.107307054149, "iso_ref": "", "iso_type": "exp", "isotherm_data": [{"loading": "0.787442", "pressure": "0.001297"}, {"loading": "0.39862", "pressure": "0.001654"}, {"loading": "1.13684", "pressure": "0.002996"}, {"loading": "1.35312", "pressure": "0.014918"}, {"loading": "1.47575", "pressure": "0.032986"}, {"loading": "1.62266", "pressure": "0.065171"}, {"loading": "1.63677", "pressure": "0.093439"}, {"loading": "1.64155", "pressure": "0.099494"}, {"loading": "1.71459", "pressure": "0.133768"}, {"loading": "1.71872", "pressure": "0.168105"}, {"loading": "1.76742", "pressure": "0.19028"}, {"loading": "1.76129", "pressure": "0.242807"}, {"loading": "1.81018", "pressure": "0.256903"}, {"loading": "1.79908", "pressure": "0.311453"}, {"loading": "1.82833", "pressure": "0.323547"}, {"loading": "1.82229", "pressure": "0.372033"}, {"loading": "1.85623", "pressure": "0.394222"}, {"loading": "1.86969", "pressure": "0.450771"}, {"loading": "1.84996", "pressure": "0.452809"}, {"loading": "1.8584", "pressure": "0.513403"}, {"loading": "1.89257", "pressure": "0.525491"}, {"loading": "1.91114", "pressure": "0.573955"}, {"loading": "1.87144", "pressure": "0.588132"}, {"loading": "1.90946", "pressure": "0.646679"}, {"loading": "1.89447", "pressure": "0.656793"}, {"loading": "1.92265", "pressure": "0.715348"}, {"loading": "1.90263", "pressure": "0.729505"}, {"loading": "1.94065", "pressure": "0.788053"}, {"loading": "1.92538", "pressure": "0.810287"}, {"loading": "1.93949", "pressure": "0.838554"}, {"loading": "1.93396", "pressure": "0.86482"}, {"loading": "1.94789", "pressure": "0.901167"}, {"loading": "1.94677", "pressure": "0.94965"}, {"loading": "1.9561", "pressure": "0.971861"}, {"loading": "1.95503", "pressure": "1.01832"}], "loading_basis": "molar", "loading_unit": "mmol", "material": "Y-fum-fcu-MOF", "material_batch": "NIST-MATDB-29da3034f56a3f314e86df224086cae2", "pressure_mode": "absolute", "pressure_unit": "bar", "temperature": 293.0, "uptake": {"0": 0.0, "0.5": 1.8565331267122158, "1.0": 1.955451929012678}, "volloaded": {"0": 0, "0.5": 1.8565331267122158, "1.0": 1.955451929012678}}

File: data/isotherms/10.1002anie.201506345.Isotherm4.json
{"DOI": "10.1002/anie.201506345", "adsorbate": "isobutane", "adsorbent_basis": "mass", "adsorbent_unit": "g", "articleSource": "Figure 3", "compositionType": "molefraction", "concentrationUnits": "", "date": "2016-06-10", "digitizer": "David Anderegg", "filename": "10.1002anie.201506345.Isotherm4", "henry_slope": 0.0, "henry_virial": 0.0006335827782936146, "iso_ref": "", "iso_type": "exp", "isotherm_data": [{"loading": "-0.010403", "pressure": "0.02425"}, {"loading": "-0.001119", "pressure": "0.048482"}, {"loading": "0.013181", "pressure": "0.068669"}, {"loading": "-0.002284", "pressure": "0.098984"}, {"loading": "0.011689", "pressure": "0.133312"}, {"loading": "0.005789", "pressure": "0.175738"}, {"loading": "0.005276", "pressure": "0.197958"}, {"loading": "-0.000485", "pressure": "0.234325"}, {"loading": "-0.001091", "pressure": "0.260585"}, {"loading": "-0.002163", "pressure": "0.307048"}, {"loading": "-0.002629", "pressure": "0.327248"}, {"loading": "-0.003934", "pressure": "0.38381"}, {"loading": "0.00563", "pressure": "0.395922"}, {"loading": "-0.005612", "pressure": "0.456533"}, {"loading": "0.004139", "pressure": "0.460565"}, {"loading": "-0.001808", "pressure": "0.50501"}, {"loading": "-0.00715", "pressure": "0.523196"}, {"loading": "0.001436", "pressure": "0.577728"}, {"loading": "0.001156", "pressure": "0.589849"}, {"loading": "-0.00976", "pressure": "0.63632"}, {"loading": "-0.005351", "pressure": "0.658537"}, {"loading": "-0.00619", "pressure": "0.694898"}, {"loading": "-0.006656", "pressure": "0.715099"}, {"loading": "-0.017898", "pressure": "0.775711"}, {"loading": "-0.018317", "pressure": "0.793891"}, {"loading": "-0.00495", "pressure": "0.854479"}, {"loading": "-0.005136", "pressure": "0.86256"}, {"loading": "-0.011083", "pressure": "0.907007"}, {"loading": "-0.012016", "pressure": "0.947407"}, {"loading": "-0.0077", "pressure": "0.973664"}, {"loading": "-0.013367", "pressure": "1.00599"}], "loading_basis": "molar", "loading_unit": "mmol", "material": "Y-fum-fcu-MOF", "material_batch": "NIST-MATDB-29da3034f56a3f314e86df224086cae2", "pressure_mode": "absolute", "pressure_unit": "bar", "temperature": 293.0, "volloaded": {"0.5": -0.0011376328045899472, "1.0": -0.012316906267400864}}

File: data/isotherms/10.1002anie.201506345.Isotherm8.json
{"DOI": "10.1002/anie.201506345", "adsorbate": "isopentane", "adsorbent_basis": "mass", "adsorbent_unit": "g", "articleSource": "Figure S16", "compositionType": "molefraction", "concentrationUnits": "", "date": "2016-06-22", "digitizer": "David A. Anderegg", "filename": "10.1002anie.201506345.Isotherm8", "henry_slope": 551.3862770152143, "henry_virial": 484.5927536797359, "iso_ref": "", "iso_type": "exp", "isotherm_data": [{"loading": "0.225513", "pressure": "0.0"}, {"loading": "0.433941", "pressure": "0.000787"}, {"loading": "0.628702", "pressure": "0.00175"}, {"loading": "0.779043", "pressure": "0.007174"}, {"loading": "0.871298", "pressure": "0.018175"}, {"loading": "1.05923", "pressure": "0.026891"}, {"loading": "0.929385", "pressure": "0.033629"}, {"loading": "0.960137", "pressure": "0.036927"}, {"loading": "0.973804", "pressure": "0.040237"}, {"loading": "1.08998", "pressure": "0.049007"}, {"loading": "1.00456", "pressure": "0.071209"}, {"loading": "1.10023", "pressure": "0.076672"}, {"loading": "1.02506", "pressure": "0.092225"}, {"loading": "1.02847", "pressure": "0.099971"}, {"loading": "1.10706", "pressure": "0.102127"}, {"loading": "1.04214", "pressure": "0.122099"}, {"loading": "1.04556", "pressure": "0.128738"}, {"loading": "1.11048", "pressure": "0.129797"}, {"loading": "1.05239", "pressure": "0.147551"}, {"loading": "1.11731", "pressure": "0.159679"}, {"loading": "1.11731", "pressure": "0.186245"}, {"loading": "1.06264", "pressure": "0.186285"}, {"loading": "1.06948", "pressure": "0.203991"}, {"loading": "1.11731", "pressure": "0.217238"}, {"loading": "1.07973", "pressure": "0.24494"}, {"loading": "1.11731", "pressure": "0.260409"}, {"loading": "1.08314", "pressure": "0.260433"}, {"loading": "1.12073", "pressure": "0.289186"}, {"loading": "1.08656", "pressure": "0.298066"}, {"loading": "1.08998", "pressure": "0.316882"}, {"loading": "1.12073", "pressure": "0.3235"}, {"loading": "1.12073", "pressure": "0.340104"}, {"loading": "1.09681", "pressure": "0.34787"}, {"loading": "1.10023", "pressure": "0.377754"}, {"loading": "1.12415", "pressure": "0.378844"}, {"loading": "1.12073", "pressure": "0.396557"}, {"loading": "1.11048", "pressure": "0.419809"}, {"loading": "1.12073", "pressure": "0.422016"}, {"loading": "1.11048", "pressure": "0.438628"}, {"loading": "1.12415", "pressure": "0.449687"}, {"loading": "1.1139", "pressure": "0.457442"}, {"loading": "1.12415", "pressure": "0.471825"}, {"loading": "1.12073", "pressure": "0.495073"}, {"loading": "1.11731", "pressure": "0.498396"}, {"loading": "1.12073", "pressure": "0.51057"}, {"loading": "1.12415", "pressure": "0.519423"}, {"loading": "1.12415", "pressure": "0.522744"}, {"loading": "1.12415", "pressure": "0.544882"}], "loading_basis": "molar", "loading_unit": "mmol", "material": "Y-14-NDC fcu-MOF", "material_batch": "NIST-MATDB-76974cfefdee5fb0409e4f12780bcdf1", "pressure_mode": "absolute", "pressure_unit": "bar", "temperature": 293.0, "volloaded": {"0.5": 1.1177606062099557}}

File: data/isotherms/10.1002asia.200600404.Isotherm1.json
{"DOI": "10.1002/asia.200600404", "adsorbate": "methanol", "adsorbent_basis": "mass", "adsorbent_unit": "g", "articleSource": "UNKNOWN", "compositionType": "molefraction", "concentrationUnits": "", "date": "1000-01-01", "digitizer": "UNKNOWN", "filename": "10.1002asia.200600404.Isotherm1", "henryc": 18.152949358932116, "iso_ref": "", "iso_type": "blank", "isotherm_data": [{"loading": "0.08753418810000001", "pressure": "0.00412625"}, {"loading": "0.13616444130000002", "pressure": "0.00637683"}, {"loading": "0.20424643890000002", "pressure": "0.00900123"}, {"loading": "0.2820543087", "pressure": "0.0112485"}, {"loading": "0.3890406873", "pressure": "0.0134926"}, {"loading": "0.476573091", "pressure": "0.0153628"}, {"loading": "0.5641068330000001", "pressure": "0.016857"}, {"loading": "0.651645036", "pressure": "0.0183511"}, {"loading": "0.7391787780000001", "pressure": "0.0198453"}, {"loading": "0.8364375000000001", "pressure": "0.0217144"}, {"loading": "0.923971242", "pressure": "0.0232086"}, {"loading": "1.1087681670000002", "pressure": "0.0261959"}, {"loading": "1.186572468", "pressure": "0.0280672"}, {"loading": "1.27410621", "pressure": "0.0295614"}, {"loading": "1.3908193530000001", "pressure": "0.0310523"}, {"loading": "1.4978075160000002", "pressure": "0.0332964"}, {"loading": "1.585341258", "pressure": "0.0351666"}, {"loading": "1.633970619", "pressure": "0.0366651"}, {"loading": "1.7117793810000004", "pressure": "0.0389124"}, {"loading": "1.7798631630000001", "pressure": "0.0415368"}, {"loading": "1.847942484", "pressure": "0.0437852"}, {"loading": "1.896571845", "pressure": "0.0464118"}, {"loading": "1.954930647", "pressure": "0.0486613"}, {"loading": "2.042464389", "pressure": "0.0520355"}, {"loading": "2.09109375", "pressure": "0.0542861"}, {"loading": "2.1397231110000003", "pressure": "0.0572887"}, {"loading": "2.188352472", "pressure": "0.0602913"}, {"loading": "2.246711274", "pressure": "0.0651729"}, {"loading": "2.2856156550000004", "pressure": "0.0678005"}, {"loading": "2.334245016", "pressure": "0.0708031"}, {"loading": "2.3828743770000003", "pressure": "0.0745577"}, {"loading": "2.421778758", "pressure": "0.0771854"}, {"loading": "2.4606831390000004", "pressure": "0.0809411"}, {"loading": "2.49958752", "pressure": "0.0839448"}, {"loading": "2.557941861", "pressure": "0.0884504"}, {"loading": "2.6065712220000004", "pressure": "0.092581"}, {"loading": "2.6649300240000002", "pressure": "0.0978385"}, {"loading": "2.7232843650000005", "pressure": "0.103848"}, {"loading": "2.830272528", "pressure": "0.115492"}], "loading_basis": "molar", "loading_unit": "mmol", "material_batch": "NIST-MATDB-61f9334857ca139ef1abe3aaa8dcbad7", "material_name": "[Rh2(bza)4(pyz)]n", "pressure_mode": "absolute", "pressure_unit": "bar", "t_iso": 293.0, "volloaded": {}}

File: data/isotherms/10.1002asia.200600404.Isotherm2.json
{"DOI": "10.1002/asia.200600404", "adsorbate": "ethanol", "adsorbent_basis": "mass", "adsorbent_unit": "g", "articleSource": "UNKNOWN", "compositionType": "molefraction", "concentrationUnits": "", "date": "1000-01-01", "digitizer": "UNKNOWN", "filename": "10.1002asia.200600404.Isotherm2", "henry_slope": 22.687770620966788, "henry_virial": 14.983888377764186, "iso_ref": "", "iso_type": "blank", "isotherm_data": [{"loading": "0.0972600603", "pressure": "0.00663242"}, {"loading": "0.17506837620000001", "pressure": "0.00969186"}, {"loading": "0.22369818330000002", "pressure": "0.0125826"}, {"loading": "0.37931481510000004", "pressure": "0.0185313"}, {"loading": "0.5252069130000001", "pressure": "0.0241401"}, {"loading": "0.603011214", "pressure": "0.0265188"}, {"loading": "0.651645036", "pressure": "0.0268567"}, {"loading": "0.700274397", "pressure": "0.0282157"}, {"loading": "0.8169875400000001", "pressure": "0.0295713"}, {"loading": "0.933696222", "pressure": "0.0307567"}, {"loading": "1.0698637860000002", "pressure": "0.0312603"}, {"loading": "1.225476849", "pressure": "0.0321034"}, {"loading": "1.381094373", "pressure": "0.0329464"}, {"loading": "1.526986917", "pressure": "0.0343005"}, {"loading": "1.6436955990000002", "pressure": "0.0358262"}, {"loading": "1.7604087420000003", "pressure": "0.0376924"}, {"loading": "1.847942484", "pressure": "0.0392196"}, {"loading": "1.8868468650000003", "pressure": "0.0398984"}, {"loading": "1.9063012860000002", "pressure": "0.0407484"}, {"loading": "1.974380607", "pressure": "0.0422766"}, {"loading": "1.9938350280000001", "pressure": "0.042616"}, {"loading": "2.023009968", "pressure": "0.0441462"}, {"loading": "2.159177532", "pressure": "0.048394"}, {"loading": "2.188352472", "pressure": "0.0499242"}, {"loading": "2.217531873", "pressure": "0.0516246"}], "loading_basis": "molar", "loading_unit": "mmol", "material": "[Rh2(bza)4(pyz)]n", "material_batch": "NIST-MATDB-61f9334857ca139ef1abe3aaa8dcbad7", "pressure_mode": "absolute", "pressure_unit": "bar", "temperature": 293.0, "volloaded": {}}

File: data/isotherms/10.1002asia.200600404.Isotherm5.json
{"DOI": "10.1002/asia.200600404", "adsorbate": "methanol", "adsorbent_basis": "mass", "adsorbent_unit": "g", "articleSource": "UNKNOWN", "compositionType": "molefraction", "concentrationUnits": "", "date": "1000-01-01", "digitizer": "UNKNOWN", "filename": "10.1002asia.200600404.Isotherm5", "henryc": 24.67454216843244, "iso_ref": "", "iso_type": "blank", "isotherm_data": [{"loading": "0.1426587651", "pressure": "0.00490231"}, {"loading": "0.19755984600000004", "pressure": "0.00641071"}, {"loading": "0.3402507303", "pressure": "0.0109359"}, {"loading": "0.4391426244", "pressure": "0.0128214"}, {"loading": "0.59300073", "pressure": "0.0154611"}, {"loading": "0.691923405", "pressure": "0.0169695"}, {"loading": "0.7908148530000001", "pressure": "0.018855"}, {"loading": "0.889737528", "pressure": "0.0203634"}, {"loading": "0.9886646640000002", "pressure": "0.0218718"}, {"loading": "1.098623853", "pressure": "0.0230031"}, {"loading": "1.1975465280000002", "pressure": "0.0245115"}, {"loading": "1.252510509", "pressure": "0.0252658"}, {"loading": "1.351437645", "pressure": "0.0267742"}, {"loading": "1.4503603200000001", "pressure": "0.0282826"}, {"loading": "1.5492517680000002", "pressure": "0.0301681"}, {"loading": "1.6481744430000003", "pressure": "0.0316765"}, {"loading": "1.747065891", "pressure": "0.033562"}, {"loading": "1.8349520520000002", "pressure": "0.0354475"}, {"loading": "1.9338122730000002", "pressure": "0.0377101"}, {"loading": "2.021667207", "pressure": "0.0399727"}, {"loading": "2.098516854", "pressure": "0.0422353"}, {"loading": "2.186371788", "pressure": "0.0444979"}, {"loading": "2.263185747", "pressure": "0.0471376"}, {"loading": "2.3400041670000005", "pressure": "0.0497773"}, {"loading": "2.4168181260000003", "pressure": "0.052417"}, {"loading": "2.4936365460000003", "pressure": "0.0550567"}, {"loading": "2.570450505", "pressure": "0.0576964"}, {"loading": "2.647268925", "pressure": "0.0603361"}, {"loading": "2.7130775970000003", "pressure": "0.0629758"}, {"loading": "2.78986479", "pressure": "0.0659926"}, {"loading": "2.833600434", "pressure": "0.0693865"}, {"loading": "2.8773316170000003", "pressure": "0.0727804"}, {"loading": "2.921067261", "pressure": "0.0761744"}, {"loading": "2.964802905", "pressure": "0.0795683"}, {"loading": "3.0085385490000003", "pressure": "0.0829622"}, {"loading": "3.0522741930000006", "pressure": "0.0863561"}, {"loading": "3.0960098370000004", "pressure": "0.08975"}, {"loading": "3.139839162000001", "pressure": "0.0920126"}, {"loading": "3.1945800930000003", "pressure": "0.0954065"}, {"loading": "3.2493522510000004", "pressure": "0.0984233"}, {"loading": "3.2930878950000007", "pressure": "0.101817"}, {"loading": "3.3588653400000004", "pressure": "0.104834"}, {"loading": "3.4136062710000004", "pressure": "0.108228"}, {"loading": "3.46838289", "pressure": "0.111245"}, {"loading": "3.5341291080000006", "pressure": "0.114639"}], "loading_basis": "molar", "loading_unit": "mmol", "material_batch": "NIST-MATDB-2beff6a677be50586da875ee5360f654", "material_name": "[Cu2(bza)4(pyz)]n", "pressure_mode": "absolute", "pressure_unit": "bar", "t_iso": 293.0, "volloaded": {}}

File: data/isotherms/10.1002asia.200600404.Isotherm6.json
{"DOI": "10.1002/asia.200600404", "adsorbate": "ethanol", "adsorbent_basis": "mass", "adsorbent_unit": "g", "articleSource": "UNKNOWN", "compositionType": "molefraction", "concentrationUnits": "", "date": "1000-01-01", "digitizer": "UNKNOWN", "filename": "10.1002asia.200600404.Isotherm6", "henryc": 51.83339191693617, "iso_ref": "", "iso_type": "blank", "isotherm_data": [{"loading": "0.1642865853", "pressure": "0.00426903"}, {"loading": "0.21902751630000003", "pressure": "0.00580588"}, {"loading": "0.2408788326", "pressure": "0.00665968"}, {"loading": "0.2846140305", "pressure": "0.00819654"}, {"loading": "0.3283492284", "pressure": "0.00973339"}, {"loading": "0.37208398020000005", "pressure": "0.0112702"}, {"loading": "0.4267611189", "pressure": "0.0131486"}, {"loading": "0.45949192200000005", "pressure": "0.0146855"}, {"loading": "0.492186591", "pressure": "0.0163931"}, {"loading": "0.535922235", "pressure": "0.0179299"}, {"loading": "0.5686525920000001", "pressure": "0.0194668"}, {"loading": "0.601347261", "pressure": "0.0211744"}, {"loading": "0.6340776180000001", "pressure": "0.0227112"}, {"loading": "0.666807975", "pressure": "0.0242481"}, {"loading": "0.6995695590000001", "pressure": "0.0256142"}, {"loading": "0.7212946290000001", "pressure": "0.027151"}, {"loading": "0.7539892980000001", "pressure": "0.0288586"}, {"loading": "0.7867196550000001", "pressure": "0.0303955"}, {"loading": "0.797564346", "pressure": "0.0312493"}, {"loading": "0.8302947030000001", "pressure": "0.0327861"}, {"loading": "0.8629938330000001", "pressure": "0.0344938"}, {"loading": "0.8957197290000001", "pressure": "0.0360306"}, {"loading": "0.950366979", "pressure": "0.0380797"}, {"loading": "0.972056361", "pressure": "0.0397873"}, {"loading": "1.0376464440000002", "pressure": "0.042178"}, {"loading": "1.0923873750000002", "pressure": "0.0437149"}, {"loading": "1.158133593", "pressure": "0.0452517"}, {"loading": "1.2128388360000002", "pressure": "0.0469593"}, {"loading": "1.2896260290000001", "pressure": "0.0483254"}, {"loading": "1.3774452750000001", "pressure": "0.0495207"}, {"loading": "1.5423104520000002", "pressure": "0.0507161"}, {"loading": "1.7293423380000001", "pressure": "0.0510576"}, {"loading": "1.9164099120000002", "pressure": "0.0512283"}, {"loading": "2.147467407", "pressure": "0.0515699"}, {"loading": "2.2574935110000003", "pressure": "0.0517406"}, {"loading": "2.4225460500000002", "pressure": "0.0519114"}, {"loading": "2.510463438", "pressure": "0.0525944"}, {"loading": "2.620427088", "pressure": "0.0531067"}, {"loading": "2.620395861", "pressure": "0.0532775"}, {"loading": "2.7193497630000003", "pressure": "0.0537898"}, {"loading": "2.840283012", "pressure": "0.0544728"}, {"loading": "2.9500860660000003", "pressure": "0.0558389"}], "loading_basis": "molar", "loading_unit": "mmol", "material_batch": "NIST-MATDB-2beff6a677be50586da875ee5360f654", "material_name": "[Cu2(bza)4(pyz)]n", "pressure_mode": "absolute", "pressure_unit": "bar", "t_iso": 293.0, "volloaded": {}}

File: data/isotherms/10.1002asia.200800112.Isotherm14.json
{"DOI": "10.1002/asia.200800112", "adsorbate": "acetylene", "adsorbent_basis": "mass", "adsorbent_unit": "g", "articleSource": "UNKNOWN", "compositionType": "molefraction", "concentrationUnits": "", "date": "1000-01-01", "digitizer": "UNKNOWN", "filename": "10.1002asia.200800112.Isotherm14", "iso_ref": "", "iso_type": "blank", "isotherm_data": [{"loading": "0.1527740826", "pressure": "0.0579151"}, {"loading": "0.3055481652", "pressure": "0.100386"}, {"loading": "0.42776707440000006", "pressure": "0.162162"}, {"loading": "0.549987768", "pressure": "0.204633"}, {"loading": "0.6110945460000001", "pressure": "0.254826"}, {"loading": "0.7333170240000001", "pressure": "0.301158"}, {"loading": "0.916641819", "pressure": "0.389961"}, {"loading": "1.069417686", "pressure": "0.444015"}, {"loading": "1.313858181", "pressure": "0.555985"}, {"loading": "1.4666295870000001", "pressure": "0.617761"}, {"loading": "1.8332880990000002", "pressure": "0.760618"}, {"loading": "1.9555061160000002", "pressure": "0.818533"}, {"loading": "2.138835372", "pressure": "0.88417"}, {"loading": "2.2916112390000003", "pressure": "0.949807"}, {"loading": "2.4749404950000002", "pressure": "1.01544"}, {"loading": "2.65826529", "pressure": "1.08494"}], "loading_basis": "molar", "loading_unit": "mmol", "material_batch": "NIST-MATDB-59ddde816ed8b38d51286c80ed653c0e", "material_name": "[Cu2(bdc)2(dabco)]n", "pressure_mode": "absolute", "pressure_unit": "bar", "t_iso": 298.0}

File: data/isotherms/10.1002asia.200800112.Isotherm17.json
{"DOI": "10.1002/asia.200800112", "adsorbate": "acetylene", "adsorbent_basis": "mass", "adsorbent_unit": "g", "articleSource": "UNKNOWN", "compositionType": "molefraction", "concentrationUnits": "", "date": "1000-01-01", "digitizer": "UNKNOWN", "filename": "10.1002asia.200800112.Isotherm17", "henry_slope": 4.0516489569777905, "henry_virial": 3.8460726594485397, "iso_ref": "", "iso_type": "blank", "isotherm_data": [{"loading": "0.34151185500000003", "pressure": "0.0873069"}, {"loading": "0.3842009484", "pressure": "0.102498"}, {"loading": "0.554957322", "pressure": "0.140448"}, {"loading": "0.6830237100000001", "pressure": "0.174614"}, {"loading": "0.9391564860000001", "pressure": "0.231539"}, {"loading": "1.024535565", "pressure": "0.265723"}, {"loading": "1.2379810320000002", "pressure": "0.318864"}, {"loading": "1.5794928870000002", "pressure": "0.406171"}, {"loading": "1.835625663", "pressure": "0.455491"}, {"loading": "2.2625165970000003", "pressure": "0.565576"}, {"loading": "2.518649373", "pressure": "0.626303"}, {"loading": "2.77478661", "pressure": "0.68703"}, {"loading": "3.0309193860000003", "pressure": "0.755362"}, {"loading": "3.3724312410000006", "pressure": "0.819856"}, {"loading": "3.628564017", "pressure": "0.884385"}, {"loading": "4.183521339", "pressure": "1.02103"}], "loading_basis": "molar", "loading_unit": "mmol", "material": "[Zn2(bdc)2(dabco)]n", "material_batch": "NIST-MATDB-32ba3fb4402b8e2dc1ecdabfb5f8b0ed", "pressure_mode": "absolute", "pressure_unit": "bar", "temperature": 298.0, "volloaded": {"0.5": 2.008224005929609, "1.0": 4.098112048636942}}

File: data/isotherms/10.1002asia.200800112.Isotherm20.json
{"DOI": "10.1002/asia.200800112", "adsorbate": "acetylene", "adsorbent_basis": "mass", "adsorbent_unit": "g", "articleSource": "UNKNOWN", "compositionType": "molefraction", "concentrationUnits": "", "date": "1000-01-01", "digitizer": "UNKNOWN", "filename": "10.1002asia.200800112.Isotherm20", "iso_ref": "", "iso_type": "blank", "isotherm_data": [{"loading": "0.4084232862", "pressure": "0.0383142"}, {"loading": "0.612856641", "pressure": "0.0651341"}, {"loading": "0.8462740050000002", "pressure": "0.0881226"}, {"loading": "1.050819777", "pressure": "0.118774"}, {"loading": "1.3429795890000003", "pressure": "0.16092"}, {"loading": "1.6351438620000003", "pressure": "0.203065"}, {"loading": "1.898432082", "pressure": "0.252874"}, {"loading": "2.3959183410000002", "pressure": "0.35249"}, {"loading": "2.6594340720000003", "pressure": "0.409962"}, {"loading": "2.923168392", "pressure": "0.475096"}, {"loading": "3.421881426", "pressure": "0.616858"}, {"loading": "3.5981176920000006", "pressure": "0.67433"}, {"loading": "3.7747955970000002", "pressure": "0.747126"}, {"loading": "3.9513619770000004", "pressure": "0.816092"}, {"loading": "4.098838176000001", "pressure": "0.885057"}, {"loading": "4.188013566", "pressure": "0.950192"}, {"loading": "4.3354853040000005", "pressure": "1.01916"}], "loading_basis": "molar", "loading_unit": "mmol", "material_batch": "NIST-MATDB-699df28f87587dc19e93678e2f847756", "material_name": "[Cu2(ndc)2(dabco)]n", "pressure_mode": "absolute", "pressure_unit": "bar", "t_iso": 298.0}

File: data/isotherms/10.1002asia.200800112.Isotherm23.json
{"DOI": "10.1002/asia.200800112", "adsorbate": "acetylene", "adsorbent_basis": "mass", "adsorbent_unit": "g", "articleSource": "UNKNOWN", "compositionType": "molefraction", "concentrationUnits": "", "date": "1000-01-01", "digitizer": "UNKNOWN", "filename": "10.1002asia.200800112.Isotherm23", "henry_slope": 26.97708847453359, "henry_virial": 42.85445115650354, "iso_ref": "", "iso_type": "blank", "isotherm_data": [{"loading": "0.5208574380000001", "pressure": "0.0193074"}, {"loading": "1.069689807", "pressure": "0.0728512"}, {"loading": "1.387665426", "pressure": "0.0958455"}, {"loading": "1.7049808170000003", "pressure": "0.141653"}, {"loading": "2.109089424", "pressure": "0.191313"}, {"loading": "2.3396115990000004", "pressure": "0.233269"}, {"loading": "2.6278501920000004", "pressure": "0.282862"}, {"loading": "2.915758671", "pressure": "0.343862"}, {"loading": "3.2035600860000004", "pressure": "0.408664"}, {"loading": "3.6920351250000003", "pressure": "0.545824"}, {"loading": "3.8637434760000002", "pressure": "0.618165"}, {"loading": "4.0355633520000005", "pressure": "0.686704"}, {"loading": "4.207490292", "pressure": "0.75144"}, {"loading": "4.350344895", "pressure": "0.819962"}, {"loading": "4.49320842", "pressure": "0.888485"}, {"loading": "4.5781012500000005", "pressure": "0.956974"}, {"loading": "4.69212441", "pressure": "1.02168"}], "loading_basis": "molar", "loading_unit": "mmol", "material": "[Zn2(ndc)2(dabco)]n", "material_batch": "NIST-MATDB-5cc5c36ef7e3845616d33f5bbb3c4e3b", "pressure_mode": "absolute", "pressure_unit": "bar", "temperature": 298.0, "uptake": {"0": 0.0, "0.5": 3.5288397313930013, "1.0": 4.653920501416561}, "volloaded": {"0": 0, "0.5": 3.5288397313930013, "1.0": 4.653920501416561}}

File: data/isotherms/10.1002asia.200800112.Isotherm26.json
{"DOI": "10.1002/asia.200800112", "adsorbate": "acetylene", "adsorbent_basis": "mass", "adsorbent_unit": "g", "articleSource": "UNKNOWN", "compositionType": "molefraction", "concentrationUnits": "", "date": "1000-01-01", "digitizer": "UNKNOWN", "filename": "10.1002asia.200800112.Isotherm26", "henry_slope": 21.915791508662704, "henry_virial": 32.124280621162306, "iso_ref": "", "iso_type": "blank", "isotherm_data": [{"loading": "0.684803649", "pressure": "0.0307692"}, {"loading": "0.9195905400000001", "pressure": "0.0423077"}, {"loading": "1.271777568", "pressure": "0.0730769"}, {"loading": "1.4478666210000002", "pressure": "0.0961538"}, {"loading": "1.584828243", "pressure": "0.107692"}, {"loading": "1.9174493250000002", "pressure": "0.157692"}, {"loading": "2.1522362160000004", "pressure": "0.207692"}, {"loading": "2.4261594600000005", "pressure": "0.269231"}, {"loading": "2.602248513", "pressure": "0.338462"}, {"loading": "2.7783420270000003", "pressure": "0.407692"}, {"loading": "2.9348695950000003", "pressure": "0.469231"}, {"loading": "3.052265271", "pressure": "0.538462"}, {"loading": "3.169656486", "pressure": "0.611538"}, {"loading": "3.267486216", "pressure": "0.676923"}, {"loading": "3.365315946", "pressure": "0.742308"}, {"loading": "3.4240137840000004", "pressure": "0.811538"}, {"loading": "3.5022775680000002", "pressure": "0.876923"}, {"loading": "3.54140946", "pressure": "0.942308"}, {"loading": "3.580541352", "pressure": "1.00769"}, {"loading": "3.658800675", "pressure": "1.08077"}], "loading_basis": "molar", "loading_unit": "mmol", "material": "[Cu2(adc)2(dabco)]n", "material_batch": "NIST-MATDB-ea16fa82162957b02e783cd44237c9d6", "pressure_mode": "absolute", "pressure_unit": "bar", "temperature": 298.0, "uptake": {"0": 0.0, "0.5": 2.9870448857634444, "1.0": 3.575938797023401}, "volloaded": {"0": 0, "0.5": 2.9870448857634444, "1.0": 3.575938797023401}}

File: data/isotherms/10.1002asia.200800112.Isotherm29.json
{"DOI": "10.1002/asia.200800112", "adsorbate": "acetylene", "adsorbent_basis": "mass", "adsorbent_unit": "g", "articleSource": "UNKNOWN", "compositionType": "molefraction", "concentrationUnits": "", "date": "1000-01-01", "digitizer": "UNKNOWN", "filename": "10.1002asia.200800112.Isotherm29", "henry_slope": 164.96389140617336, "henry_virial": 446.9407929793765, "iso_ref": "", "iso_type": "blank", "isotherm_data": [{"loading": "0.627238905", "pressure": "0.00380228"}, {"loading": "1.648932813", "pressure": "0.0304183"}, {"loading": "1.9274821140000002", "pressure": "0.0418251"}, {"loading": "2.159471958", "pressure": "0.0570342"}, {"loading": "2.5306048530000003", "pressure": "0.0836502"}, {"loading": "2.623277667", "pressure": "0.095057"}, {"loading": "2.7854751660000003", "pressure": "0.114068"}, {"loading": "3.0633151680000004", "pressure": "0.155894"}, {"loading": "3.3407135310000005", "pressure": "0.21673"}, {"loading": "3.5715568980000008", "pressure": "0.281369"}, {"loading": "3.7788104970000003", "pressure": "0.361217"}, {"loading": "3.9400354980000003", "pressure": "0.422053"}, {"loading": "4.054531524000001", "pressure": "0.494297"}, {"loading": "4.145879421", "pressure": "0.562738"}, {"loading": "4.1908463010000006", "pressure": "0.627376"}, {"loading": "4.3269826380000005", "pressure": "0.768061"}, {"loading": "4.372038738", "pressure": "0.828897"}, {"loading": "4.416916398", "pressure": "0.897338"}, {"loading": "4.46171376", "pressure": "0.969582"}, {"loading": "4.506680640000001", "pressure": "1.03422"}], "loading_basis": "molar", "loading_unit": "mmol", "material": "[Zn2(adc)2(dabco)]n", "material_batch": "NIST-MATDB-7bcb191264fb54451da348644f829f9f", "pressure_mode": "absolute", "pressure_unit": "bar", "temperature": 298.0, "uptake": {"0": 0.0, "0.5": 4.062143292626861, "1.0": 4.482874726549708}, "volloaded": {"0": 0, "0.5": 4.062143292626861, "1.0": 4.482874726549708}}

File: data/isotherms/10.1002asia.201200601.isotherm6.json
{"DOI": "10.1002/asia.201200601", "adsorbate": "methanol", "adsorbent_basis": "mass", "adsorbent_unit": "g", "articleSource": "UNKNOWN", "compositionType": "molefraction", "concentrationUnits": "", "date": "1000-01-01", "digitizer": "UNKNOWN", "filename": "10.1002asia.201200601.isotherm6", "henry_slope": 0.0, "henry_virial": 96.5817199059563, "iso_ref": "", "iso_type": "blank", "isotherm_data": [{"loading": "0.25552608", "pressure": "-0.00116667"}, {"loading": "1.6319408640000002", "pressure": "0.0157333"}, {"loading": "2.3542659840000004", "pressure": "0.0410667"}, {"loading": "2.8401937920000004", "pressure": "0.0922"}, {"loading": "3.364379136", "pressure": "0.1926"}, {"loading": "3.9125468160000003", "pressure": "0.3556"}, {"loading": "4.332523200000001", "pressure": "0.515833"}, {"loading": "4.80561225", "pressure": "0.716467"}, {"loading": "5.3180919300000005", "pressure": "0.9753"}], "loading_basis": "molar", "loading_unit": "mmol", "material": "[Zn3(TCPB)2*2H2O]*2H2O*4DMF", "material_batch": "NIST-MATDB-79bb15266bb8ce342990c61767bf4f13", "pressure_mode": "absolute", "pressure_unit": "bar", "temperature": 298.0, "volloaded": {"0.5": 4.291024344658891}}
