Repository: pauliacomi/separation-explorer

# Separation Explorer

A repository which contains the code to generate and to 
display the NIST ISODB separation explorer.

## Data

In the `./data/` folder the following are found:

* `iso.db` - the complete ISODB database in a SQLite format
* `kpi.json` - the calculated KPI, in a JSON format
* `isotherms/` - selected isotherms for the separation explorer

## Data generation

All data processing performed can be found in the Jupyter notebooks
located in the `./notebooks/` folder. It extracts the isotherms 
from the database, performs outlier detection and saves selected 
ones in the `./data/isotherms/` folder.

File: data/isotherms/10.1002asia.201200601.isotherm7.json
{"DOI": "10.1002/asia.201200601", "adsorbate": "ethanol", "adsorbent_basis": "mass", "adsorbent_unit": "g", "articleSource": "UNKNOWN", "compositionType": "molefraction", "concentrationUnits": "", "date": "1000-01-01", "digitizer": "UNKNOWN", "filename": "10.1002asia.201200601.isotherm7", "henry_slope": 173.18608746749032, "henry_virial": 129.66463520485854, "iso_ref": "", "iso_type": "blank", "isotherm_data": [{"loading": "1.391260992", "pressure": "0.00803333"}, {"loading": "2.130145344", "pressure": "0.0379"}, {"loading": "2.410224768", "pressure": "0.1038"}, {"loading": "2.513291712", "pressure": "0.160033"}, {"loading": "2.70086784", "pressure": "0.252333"}, {"loading": "2.7945131520000004", "pressure": "0.359867"}, {"loading": "2.9421187200000003", "pressure": "0.5145"}, {"loading": "3.104570496", "pressure": "0.660267"}, {"loading": "3.2844380160000006", "pressure": "0.817267"}, {"loading": "3.3829368960000004", "pressure": "0.962767"}], "loading_basis": "molar", "loading_unit": "mmol", "material": "[Zn3(TCPB)2*2H2O]*2H2O*4DMF", "material_batch": "NIST-MATDB-79bb15266bb8ce342990c61767bf4f13", "pressure_mode": "absolute", "pressure_unit": "bar", "temperature": 298.0, "volloaded": {"0.5": 2.9282776851885437}}

File: data/isotherms/10.1002asia.201200601.isotherm9.json
{"DOI": "10.1002/asia.201200601", "adsorbate": "water", "adsorbent_basis": "mass", "adsorbent_unit": "g", "articleSource": "UNKNOWN", "compositionType": "molefraction", "concentrationUnits": "", "date": "1000-01-01", "digitizer": "UNKNOWN", "filename": "10.1002asia.201200601.isotherm9", "henryc": 4.42754983319146, "iso_ref": "", "iso_type": "blank", "isotherm_data": [{"loading": "0.02032159479", "pressure": "0.00230689"}, {"loading": "0.29197289610000005", "pressure": "0.0790963"}, {"loading": "0.496255023", "pressure": "0.108851"}, {"loading": "2.216519226", "pressure": "0.135644"}, {"loading": "2.380518969", "pressure": "0.163013"}, {"loading": "2.6243750730000004", "pressure": "0.190696"}, {"loading": "3.1405975320000006", "pressure": "0.299625"}, {"loading": "3.4685880960000004", "pressure": "0.354364"}, {"loading": "3.820105974", "pressure": "0.431466"}, {"loading": "4.160190309000001", "pressure": "0.561976"}, {"loading": "4.68351468", "pressure": "0.715477"}, {"loading": "5.13809058", "pressure": "0.813028"}, {"loading": "5.57370723", "pressure": "0.917187"}, {"loading": "6.1017111900000005", "pressure": "0.974938"}], "loading_basis": "molar", "loading_unit": "mmol", "material_batch": "NIST-MATDB-79bb15266bb8ce342990c61767bf4f13", "material_name": "[Zn3(TCPB)2*2H2O]*2H2O*4DMF", "pressure_mode": "absolute", "pressure_unit": "bar", "t_iso": 298.0, "volloaded": {"0.5": 3.9986925942964526}}

File: data/isotherms/10.1002asia.201300615.isotherm2.json
{"DOI": "10.1002/asia.201300615", "adsorbate": "carbon dioxide", "adsorbent_basis": "mass", "adsorbent_unit": "g", "articleSource": "UNKNOWN", "compositionType": "molefraction", "concentrationUnits": "", "date": "1000-01-01", "digitizer": "UNKNOWN", "filename": "10.1002asia.201300615.isotherm2", "henry_slope": 0.4068487156392484, "henry_virial": 0.26647107091579625, "iso_ref": "", "iso_type": "blank", "isotherm_data": [{"loading": "0.00856512", "pressure": "0.03003"}, {"loading": "0.021412800000000003", "pressure": "0.0810811"}, {"loading": "0.03854304", "pressure": "0.12012"}, {"loading": "0.05995584000000001", "pressure": "0.183183"}, {"loading": "0.08136864", "pressure": "0.237237"}, {"loading": "0.10278144", "pressure": "0.285285"}, {"loading": "0.12633552", "pressure": "0.333333"}, {"loading": "0.15417216", "pressure": "0.381381"}, {"loading": "0.17772624", "pressure": "0.441441"}, {"loading": "0.20128031999999998", "pressure": "0.492492"}, {"loading": "0.23554080000000002", "pressure": "0.54955"}, {"loading": "0.2569536", "pressure": "0.591592"}, {"loading": "0.29121408", "pressure": "0.651652"}, {"loading": "0.31690944000000004", "pressure": "0.705706"}, {"loading": "0.34260480000000004", "pressure": "0.750751"}, {"loading": "0.36830016000000004", "pressure": "0.804805"}, {"loading": "0.39613680000000007", "pressure": "0.858859"}, {"loading": "0.42397344000000003", "pressure": "0.90991"}, {"loading": "0.45609264000000005", "pressure": "0.957958"}, {"loading": "0.47322288000000007", "pressure": "0.984985"}, {"loading": "0.49677696", "pressure": "1.00601"}, {"loading": "0.5139072", "pressure": "1.02703"}], "loading_basis": "molar", "loading_unit": "mmol", "material": "C67.50H78.25Cd1N1.75Na0.25O19", "material_batch": "NIST-MATDB-e48a413b268181950f9edc529c5330e1", "pressure_mode": "absolute", "pressure_unit": "bar", "temperature": 298.0, "uptake": {"0": 0.0, "0.5": 0.2057884991131831, "1.0": 0.4900440220309155}, "volloaded": {"0": 0, "0.5": 0.2057884991131831, "1.0": 0.4900440220309155}}

File: data/isotherms/10.1002asia.201403123.Isotherm4.json
{"DOI": "10.1002/asia.201403123", "adsorbate": "carbon dioxide", "adsorbent_basis": "mass", "adsorbent_unit": "g", "articleSource": "Figure 4a", "compositionType": "molefraction", "concentrationUnits": "", "date": "2016-07-22", "digitizer": "Adithya Varadan", "filename": "10.1002asia.201403123.Isotherm4", "henry_slope": 6.290038061957571, "henry_virial": 8.986446425531888, "iso_ref": "", "iso_type": "exp", "isotherm_data": [{"loading": "0.0866526945", "pressure": "0.009906"}, {"loading": "0.2310735546", "pressure": "0.029719"}, {"loading": "0.3466098858", "pressure": "0.052834"}, {"loading": "0.46936857600000004", "pressure": "0.07925"}, {"loading": "0.628229247", "pressure": "0.12548"}, {"loading": "0.7221065310000001", "pressure": "0.148594"}, {"loading": "0.787094379", "pressure": "0.194824"}, {"loading": "0.8448598680000001", "pressure": "0.198126"}, {"loading": "0.8809672020000001", "pressure": "0.250959"}, {"loading": "1.010947359", "pressure": "0.300491"}, {"loading": "0.9603997680000002", "pressure": "0.310397"}, {"loading": "1.0831575660000001", "pressure": "0.350023"}, {"loading": "1.010947359", "pressure": "0.359929"}, {"loading": "1.148145414", "pressure": "0.399554"}, {"loading": "1.068712848", "pressure": "0.406159"}, {"loading": "1.1986930050000002", "pressure": "0.449086"}, {"loading": "1.119260439", "pressure": "0.455691"}, {"loading": "1.2420182370000001", "pressure": "0.495315"}, {"loading": "1.16980803", "pressure": "0.515128"}, {"loading": "1.285343469", "pressure": "0.544847"}, {"loading": "1.2203556210000002", "pressure": "0.567961"}, {"loading": "1.314228444", "pressure": "0.59768"}, {"loading": "1.2781255710000001", "pressure": "0.620796"}, {"loading": "1.3719983940000002", "pressure": "0.647212"}, {"loading": "1.307010546", "pressure": "0.670326"}, {"loading": "1.4153236260000002", "pressure": "0.693442"}, {"loading": "1.350335778", "pressure": "0.719858"}, {"loading": "1.4442086010000001", "pressure": "0.749577"}, {"loading": "1.3936610100000002", "pressure": "0.772692"}, {"loading": "1.4875338330000003", "pressure": "0.799109"}, {"loading": "1.4369862420000004", "pressure": "0.828828"}, {"loading": "1.523641167", "pressure": "0.855244"}, {"loading": "1.465871217", "pressure": "0.871755"}, {"loading": "1.5380814240000003", "pressure": "0.875057"}, {"loading": "1.4875338330000003", "pressure": "0.901474"}, {"loading": "1.5453037830000003", "pressure": "0.904776"}, {"loading": "1.552526142", "pressure": "0.931193"}, {"loading": "1.5164188080000003", "pressure": "0.934495"}, {"loading": "1.574188758", "pressure": "0.967516"}, {"loading": "1.5669663990000002", "pressure": "0.990631"}, {"loading": "1.5958513740000002", "pressure": "1.01705"}], "loading_basis": "molar", "loading_unit": "mmol", "material": "[Cd(2-NH2bdc)(4-bpmh)]n.2n(H2O)", "material_batch": "NIST-MATDB-40bf34b5f248a5f6eef65a58afd3729f", "pressure_mode": "absolute", "pressure_unit": "bar", "temperature": 298.0, "uptake": {"0": 0.0, "0.5": 1.224943345777318, "1.0": 1.5772099105172794}, "volloaded": {"0": 0, "0.5": 1.224943345777318, "1.0": 1.5772099105172794}}

File: data/isotherms/10.1002asia.201403123.Isotherm6.json
{"DOI": "10.1002/asia.201403123", "adsorbate": "carbon dioxide", "adsorbent_basis": "mass", "adsorbent_unit": "g", "articleSource": "Figure 4a", "compositionType": "molefraction", "concentrationUnits": "", "date": "2016-07-22", "digitizer": "Adithya Varadan", "filename": "10.1002asia.201403123.Isotherm6", "iso_ref": "", "iso_type": "exp", "isotherm_data": [{"loading": "0.0", "pressure": "0.0"}, {"loading": "0.12997881870000003", "pressure": "0.049532"}, {"loading": "0.194968005", "pressure": "0.082553"}, {"loading": "0.25995763740000005", "pressure": "0.102365"}, {"loading": "0.36827339400000003", "pressure": "0.148594"}, {"loading": "0.31772580300000003", "pressure": "0.155199"}, {"loading": "0.4260415596", "pressure": "0.198126"}, {"loading": "0.37549441470000006", "pressure": "0.20473"}, {"loading": "0.4982535510000001", "pressure": "0.247658"}, {"loading": "0.43326258030000003", "pressure": "0.260867"}, {"loading": "0.5415787830000001", "pressure": "0.297189"}, {"loading": "0.47659093500000005", "pressure": "0.303794"}, {"loading": "0.5921263740000001", "pressure": "0.343418"}, {"loading": "0.534356424", "pressure": "0.366534"}, {"loading": "0.6354516060000001", "pressure": "0.396253"}, {"loading": "0.5776816560000001", "pressure": "0.416064"}, {"loading": "0.678776838", "pressure": "0.452388"}, {"loading": "0.606566631", "pressure": "0.458992"}, {"loading": "0.7076618130000001", "pressure": "0.495315"}, {"loading": "0.6426739650000001", "pressure": "0.511826"}, {"loading": "0.750987045", "pressure": "0.544847"}, {"loading": "0.6859991970000001", "pressure": "0.564659"}, {"loading": "0.7726496610000001", "pressure": "0.594378"}, {"loading": "0.7221065310000001", "pressure": "0.624097"}, {"loading": "0.8087569950000001", "pressure": "0.64391"}, {"loading": "0.7582094040000001", "pressure": "0.673629"}, {"loading": "0.8376419700000001", "pressure": "0.693442"}, {"loading": "0.7943167380000001", "pressure": "0.719858"}, {"loading": "0.866526945", "pressure": "0.746275"}, {"loading": "0.8087569950000001", "pressure": "0.772692"}, {"loading": "0.8809672020000001", "pressure": "0.792504"}, {"loading": "0.902629818", "pressure": "0.81562"}, {"loading": "0.8448598680000001", "pressure": "0.818921"}, {"loading": "0.9098521770000001", "pressure": "0.848641"}, {"loading": "0.8809672020000001", "pressure": "0.851942"}, {"loading": "0.924292434", "pressure": "0.86515"}, {"loading": "0.902629818", "pressure": "0.881661"}, {"loading": "0.94595505", "pressure": "0.901474"}, {"loading": "0.9098521770000001", "pressure": "0.91138"}, {"loading": "0.94595505", "pressure": "0.934495"}, {"loading": "0.9170745360000001", "pressure": "0.941099"}, {"loading": "0.9676176660000001", "pressure": "0.967516"}, {"loading": "0.9387371520000001", "pressure": "0.970817"}, {"loading": "0.9531774090000001", "pressure": "0.993933"}, {"loading": "0.974840025", "pressure": "1.02035"}], "loading_basis": "molar", "loading_unit": "mmol", "material_batch": "NIST-MATDB-8895fad7b722a330bcf07239e0a272ba", "material_name": "[Cd(bdc)(4-bpmh)]n.2n(H2O)", "pressure_mode": "absolute", "pressure_unit": "bar", "t_iso": 298.0, "volloaded": 0.8879919021875758}

File: data/isotherms/10.1002ceat.201300046.Isotherm13.json
{"DOI": "10.1002/ceat.201300046", "adsorbate": "carbon dioxide", "adsorbent_basis": "mass", "adsorbent_unit": "g", "articleSource": "Figure 1a", "compositionType": "molefraction", "concentrationUnits": "", "date": "2017-06-20", "digitizer": "Toyosi Afolabi", "filename": "10.1002ceat.201300046.Isotherm13", "henry_slope": 3.963857829644343, "henry_virial": 4.899277326313059, "iso_ref": "", "iso_type": "exp", "isotherm_data": [{"loading": "0.47619", "pressure": "0.108168"}, {"loading": "0.904762", "pressure": "0.18543"}, {"loading": "1.7619", "pressure": "0.386313"}, {"loading": "2.2381", "pressure": "0.494481"}, {"loading": "2.52381", "pressure": "0.587196"}, {"loading": "3.19048", "pressure": "0.803532"}, {"loading": "4.0", "pressure": "1.09713"}, {"loading": "5.28571", "pressure": "1.48344"}, {"loading": "6.52381", "pressure": "2.00883"}, {"loading": "7.52381", "pressure": "2.50331"}, {"loading": "8.2381", "pressure": "2.99779"}, {"loading": "9.47619", "pressure": "4.00221"}, {"loading": "9.95238", "pressure": "4.51214"}, {"loading": "10.3333", "pressure": "5.00662"}, {"loading": "11.0", "pressure": "6.01104"}, {"loading": "11.4762", "pressure": "7.01545"}], "loading_basis": "molar", "loading_unit": "mmol", "material": "Cu-BTC powder", "material_batch": "NIST-MATDB-20d7aa36608e434d9344bab88bf808f4", "pressure_mode": "absolute", "pressure_unit": "bar", "temperature": 308.0, "uptake": {"0": 0.0, "0.5": 2.255107318017581, "1.0": 3.732189328265179, "1.5": 5.3247342220065095, "2.0": 6.503001794666819, "2.5": 7.517116099336677, "3.0": 8.240824138209115, "3.5": 8.857145, "4.0": 9.473465861790885, "4.5": 9.941043254564352, "5.0": 10.328200318718654, "5.5": 10.660788944863702, "6.0": 10.992672021664244, "6.5": 11.231820423930467, "7.0": 11.468875013191825}, "volloaded": {"0": 0, "0.5": 2.255107318017581, "1.0": 3.732189328265179, "1.5": 5.3247342220065095, "2.0": 6.503001794666819, "2.5": 7.517116099336677, "3.0": 8.240824138209115, "3.5": 8.857145, "4.0": 9.473465861790885, "4.5": 9.941043254564352, "5.0": 10.328200318718654, "5.5": 10.660788944863702, "6.0": 10.992672021664244, "6.5": 11.231820423930467, "7.0": 11.468875013191825}}

File: data/isotherms/10.1002ceat.201300046.Isotherm14.json
{"DOI": "10.1002/ceat.201300046", "adsorbate": "carbon dioxide", "adsorbent_basis": "mass", "adsorbent_unit": "g", "articleSource": "Figure 1a", "compositionType": "molefraction", "concentrationUnits": "", "date": "2017-06-20", "digitizer": "Toyosi Afolabi", "filename": "10.1002ceat.201300046.Isotherm14", "henry_slope": 2.9178371592367403, "henry_virial": 4.131232569662892, "iso_ref": "", "iso_type": "exp", "isotherm_data": [{"loading": "0.380952", "pressure": "0.092715"}, {"loading": "0.761905", "pressure": "0.216336"}, {"loading": "1.33333", "pressure": "0.417219"}, {"loading": "1.71429", "pressure": "0.525386"}, {"loading": "1.95238", "pressure": "0.633554"}, {"loading": "2.52381", "pressure": "0.818985"}, {"loading": "3.19048", "pressure": "1.09713"}, {"loading": "4.09524", "pressure": "1.48344"}, {"loading": "4.95238", "pressure": "1.94702"}, {"loading": "5.90476", "pressure": "2.53422"}, {"loading": "6.28571", "pressure": "2.93598"}, {"loading": "7.2381", "pressure": "3.98675"}, {"loading": "7.71429", "pressure": "4.52759"}, {"loading": "8.0", "pressure": "5.00662"}, {"loading": "8.52381", "pressure": "6.07285"}, {"loading": "8.90476", "pressure": "7.04636"}], "loading_basis": "molar", "loading_unit": "mmol", "material": "Cu-BTC tablet", "material_batch": "NIST-MATDB-58b38f910b90dfbda3a234cf7791014f", "pressure_mode": "absolute", "pressure_unit": "bar", "temperature": 308.0, "volloaded": {"0.5": 1.624881487607126, "1.0": 2.9576746031746035, "1.5": 4.1258587462789595, "2.0": 5.038308290871934, "2.5": 5.849258563351499, "3.0": 6.343736026437755, "3.5": 6.796922737135625, "4.0": 7.249766144331041, "4.5": 7.689998005879743, "5.0": 7.996051603866146, "5.5": 8.24238426774711, "6.0": 8.488020762687224, "6.5": 8.690960612217644, "7.0": 8.886618592104858}}

File: data/isotherms/10.1002ceat.201300046.Isotherm19.json
{"DOI": "10.1002/ceat.201300046", "adsorbate": "methane", "adsorbent_basis": "mass", "adsorbent_unit": "g", "articleSource": "Figure 1b", "compositionType": "molefraction", "concentrationUnits": "", "date": "2017-06-20", "digitizer": "Toyosi Afolabi", "filename": "10.1002ceat.201300046.Isotherm19", "henry_slope": 0.7245957299443083, "henry_virial": 1.0923462387031695, "iso_ref": "", "iso_type": "exp", "isotherm_data": [{"loading": "0.118714", "pressure": "0.092308"}, {"loading": "0.178201", "pressure": "0.2"}, {"loading": "0.341555", "pressure": "0.384615"}, {"loading": "0.430704", "pressure": "0.507692"}, {"loading": "0.504974", "pressure": "0.6"}, {"loading": "0.668327", "pressure": "0.784615"}, {"loading": "0.787269", "pressure": "0.984615"}, {"loading": "1.15871", "pressure": "1.49231"}, {"loading": "1.45602", "pressure": "1.96923"}, {"loading": "1.79787", "pressure": "2.49231"}, {"loading": "2.03598", "pressure": "3.0"}, {"loading": "2.5418", "pressure": "4.0"}, {"loading": "2.82432", "pressure": "4.49231"}, {"loading": "3.03277", "pressure": "4.98462"}, {"loading": "3.50899", "pressure": "6.0"}, {"loading": "3.91111", "pressure": "7.0"}], "loading_basis": "molar", "loading_unit": "mmol", "material": "Cu-BTC powder", "material_batch": "NIST-MATDB-20d7aa36608e434d9344bab88bf808f4", "pressure_mode": "absolute", "pressure_unit": "bar", "temperature": 308.0, "uptake": {"0": 0.0, "0.5": 0.4251324138547413, "1.0": 0.7985250095825249, "1.5": 1.1635039149123543, "2.0": 1.4761292079605415, "2.5": 1.8014766613484607, "3.0": 2.03598, "3.5": 2.28889, "4.0": 2.5418, "4.5": 2.827576038877943, "5.0": 3.0399833226969215, "5.5": 3.274486661348461, "6.0": 3.50899, "6.5": 3.71005}, "volloaded": {"0": 0, "0.5": 0.4251324138547413, "1.0": 0.7985250095825249, "1.5": 1.1635039149123543, "2.0": 1.4761292079605415, "2.5": 1.8014766613484607, "3.0": 2.03598, "3.5": 2.28889, "4.0": 2.5418, "4.5": 2.827576038877943, "5.0": 3.0399833226969215, "5.5": 3.274486661348461, "6.0": 3.50899, "6.5": 3.71005}}

File: data/isotherms/10.1002ceat.201300046.Isotherm20.json
{"DOI": "10.1002/ceat.201300046", "adsorbate": "methane", "adsorbent_basis": "mass", "adsorbent_unit": "g", "articleSource": "Figure 1b", "compositionType": "molefraction", "concentrationUnits": "", "date": "2017-06-20", "digitizer": "Toyosi Afolabi", "filename": "10.1002ceat.201300046.Isotherm20", "henry_slope": 0.5577952409906934, "henry_virial": 0.49311380443054553, "iso_ref": "", "iso_type": "exp", "isotherm_data": [{"loading": "0.044444", "pressure": "0.122807"}, {"loading": "0.162963", "pressure": "0.230263"}, {"loading": "0.281481", "pressure": "0.429825"}, {"loading": "0.414815", "pressure": "0.629386"}, {"loading": "0.548148", "pressure": "0.828947"}, {"loading": "0.637037", "pressure": "1.02851"}, {"loading": "0.888889", "pressure": "1.50439"}, {"loading": "1.14074", "pressure": "2.01096"}, {"loading": "1.42222", "pressure": "2.57895"}, {"loading": "1.57037", "pressure": "2.97807"}, {"loading": "1.97037", "pressure": "3.97588"}, {"loading": "2.20741", "pressure": "4.54386"}, {"loading": "2.37037", "pressure": "4.97368"}, {"loading": "2.72593", "pressure": "6.01754"}, {"loading": "3.05185", "pressure": "6.98465"}], "loading_basis": "molar", "loading_unit": "mmol", "material": "Cu-BTC tablet", "material_batch": "NIST-MATDB-58b38f910b90dfbda3a234cf7791014f", "pressure_mode": "absolute", "pressure_unit": "bar", "temperature": 308.0, "uptake": {"0": 0.0, "0.5": 0.32836748308036134, "1.0": 0.6243381260103326, "1.5": 0.8865656615953603, "2.0": 1.1352910256035693, "2.5": 1.3830945822989842, "3.0": 1.5791612528437278, "3.5": 1.7796002141690301, "4.0": 1.980436207965069, "4.5": 2.1891055273072997, "5.0": 2.3793351286570994, "5.5": 2.5496453235108154, "6.0": 2.7199555183645314, "6.5": 2.8885209805502994}, "volloaded": {"0": 0, "0.5": 0.32836748308036134, "1.0": 0.6243381260103326, "1.5": 0.8865656615953603, "2.0": 1.1352910256035693, "2.5": 1.3830945822989842, "3.0": 1.5791612528437278, "3.5": 1.7796002141690301, "4.0": 1.980436207965069, "4.5": 2.1891055273072997, "5.0": 2.3793351286570994, "5.5": 2.5496453235108154, "6.0": 2.7199555183645314, "6.5": 2.8885209805502994}}

File: data/isotherms/10.1002ceat.201300046.Isotherm26.json
{"DOI": "10.1002/ceat.201300046", "adsorbate": "carbon dioxide", "adsorbent_basis": "mass", "adsorbent_unit": "g", "articleSource": "Figure 3", "compositionType": "molefraction", "concentrationUnits": "", "date": "2017-06-21", "digitizer": "Toyosi Afolabi", "filename": "10.1002ceat.201300046.Isotherm26", "iso_ref": "", "iso_type": "exp", "isotherm_data": [{"loading": "0.299234", "pressure": "0.136364"}, {"loading": "0.672853", "pressure": "0.227273"}, {"loading": "1.08387", "pressure": "0.333333"}, {"loading": "1.34555", "pressure": "0.424242"}, {"loading": "1.68185", "pressure": "0.515152"}, {"loading": "2.39218", "pressure": "0.772727"}, {"loading": "3.02788", "pressure": "1.0303"}, {"loading": "4.07524", "pressure": "1.51515"}, {"loading": "4.9362", "pressure": "2.0303"}, {"loading": "6.2475", "pressure": "3.0303"}, {"loading": "7.22298", "pressure": "4.0303"}, {"loading": "7.93726", "pressure": "5.0303"}, {"loading": "8.53961", "pressure": "6.0303"}, {"loading": "9.03001", "pressure": "7.0303"}], "loading_basis": "molar", "loading_unit": "mmol", "material_batch": "NIST-MATDB-58b38f910b90dfbda3a234cf7791014f", "material_name": "Cu-BTC tablet", "pressure_mode": "absolute", "pressure_unit": "bar", "t_iso": 308.0, "volloaded": 2.4594908054803883}

File: data/isotherms/10.1002ceat.201300046.Isotherm27.json
{"DOI": "10.1002/ceat.201300046", "adsorbate": "carbon dioxide", "adsorbent_basis": "mass", "adsorbent_unit": "g", "articleSource": "Figure 3", "compositionType": "molefraction", "concentrationUnits": "", "date": "2017-06-21", "digitizer": "Toyosi Afolabi", "filename": "10.1002ceat.201300046.Isotherm27", "iso_ref": "", "iso_type": "exp", "isotherm_data": [{"loading": "0.0", "pressure": "0.0"}, {"loading": "2.42457", "pressure": "0.151188"}, {"loading": "2.76007", "pressure": "0.211663"}, {"loading": "3.43034", "pressure": "0.468683"}, {"loading": "4.09932", "pressure": "0.967603"}, {"loading": "4.5063", "pressure": "1.61771"}, {"loading": "4.72704", "pressure": "2.20734"}, {"loading": "4.9477", "pressure": "2.8121"}, {"loading": "5.20414", "pressure": "3.7041"}, {"loading": "5.34726", "pressure": "4.85313"}, {"loading": "5.41738", "pressure": "5.69978"}, {"loading": "5.5971", "pressure": "6.98488"}], "loading_basis": "molar", "loading_unit": "mmol", "material_batch": "NIST-MATDB-b76bbf3e404395a8b5d1b9ec08bf2d8f", "material_name": "Zeolite 13X", "pressure_mode": "absolute", "pressure_unit": "bar", "t_iso": 308.0, "volloaded": 3.8745884700152327}

File: data/isotherms/10.1002ceat.201300046.Isotherm29.json
{"DOI": "10.1002/ceat.201300046", "adsorbate": "carbon dioxide", "adsorbent_basis": "mass", "adsorbent_unit": "g", "articleSource": "Figure 3", "compositionType": "molefraction", "concentrationUnits": "", "date": "2017-06-21", "digitizer": "Toyosi Afolabi", "filename": "10.1002ceat.201300046.Isotherm29", "henry_slope": 1.268660000032123, "henry_virial": 1.089237602354888, "iso_ref": "", "iso_type": "exp", "isotherm_data": [{"loading": "1.26866", "pressure": "1.0"}, {"loading": "1.56716", "pressure": "2.21212"}, {"loading": "1.79104", "pressure": "3.21212"}, {"loading": "1.86567", "pressure": "4.0"}, {"loading": "2.01493", "pressure": "4.80303"}, {"loading": "2.38806", "pressure": "6.21212"}, {"loading": "3.13433", "pressure": "7.0"}], "loading_basis": "molar", "loading_unit": "mmol", "material": "MIL-53(Al)", "material_batch": "NIST-MATDB-1b85b1862d4e9cc2e0f46d0e2698ab79", "pressure_mode": "absolute", "pressure_unit": "bar", "temperature": 303.0, "volloaded": {"0.5": 1.2158696958163842, "1.5": 1.3917913731313731, "2.0": 1.5149227462627464, "2.5": 1.6316105744, "3.0": 1.7435505744, "3.5": 1.8183087267096512, "4.0": 1.86567, "4.5": 1.9586055067681158, "5.0": 2.0670880708826265, "5.5": 2.199489124044596, "6.0": 2.331890177206566, "6.5": 2.660736305528761}}

File: data/isotherms/10.1002ceat.201300046.Isotherm30.json
{"DOI": "10.1002/ceat.201300046", "adsorbate": "carbon dioxide", "adsorbent_basis": "mass", "adsorbent_unit": "g", "articleSource": "Figure 3", "compositionType": "molefraction", "concentrationUnits": "", "date": "2017-06-21", "digitizer": "Toyosi Afolabi", "filename": "10.1002ceat.201300046.Isotherm30", "henry_slope": 0.937607901467945, "henry_virial": 0.629342587933005, "iso_ref": "", "iso_type": "exp", "isotherm_data": [{"loading": "0.148699", "pressure": "0.181818"}, {"loading": "0.260223", "pressure": "0.272727"}, {"loading": "0.334572", "pressure": "0.348485"}, {"loading": "0.371747", "pressure": "0.484848"}, {"loading": "0.446097", "pressure": "0.560606"}, {"loading": "0.520446", "pressure": "0.636364"}, {"loading": "0.520446", "pressure": "0.69697"}, {"loading": "0.594796", "pressure": "0.787879"}, {"loading": "0.63197", "pressure": "0.848485"}, {"loading": "0.70632", "pressure": "1.0"}, {"loading": "0.669145", "pressure": "1.09091"}, {"loading": "0.70632", "pressure": "1.15152"}], "loading_basis": "molar", "loading_unit": "mmol", "material": "AlPO4-11", "material_batch": "NIST-MATDB-bced70f89913edeb386358a6134f2a0c", "pressure_mode": "absolute", "pressure_unit": "bar", "temperature": 308.0, "volloaded": {"0.5": 0.38661739256580163, "1.0": 0.70632}}

File: data/isotherms/10.1002ceat.201300046.isotherm1.json
{"DOI": "10.1002/ceat.201300046", "adsorbate": "carbon dioxide", "adsorbent_basis": "mass", "adsorbent_unit": "g", "articleSource": "UNKNOWN", "compositionType": "molefraction", "concentrationUnits": "", "date": "1000-01-01", "digitizer": "UNKNOWN", "filename": "10.1002ceat.201300046.isotherm1", "henry_slope": 3.783087947002731, "henry_virial": 4.7310856740084315, "iso_ref": "", "iso_type": "blank", "isotherm_data": [{"loading": "0.474113", "pressure": "0.106162"}, {"loading": "0.903156", "pressure": "0.196261"}, {"loading": "1.74408", "pressure": "0.396481"}, {"loading": "2.22461", "pressure": "0.516613"}, {"loading": "2.51636", "pressure": "0.58669"}, {"loading": "3.1685", "pressure": "0.766888"}, {"loading": "3.94078", "pressure": "1.07723"}, {"loading": "5.24507", "pressure": "1.47767"}, {"loading": "6.49788", "pressure": "2.03829"}, {"loading": "8.26553", "pressure": "3.02937"}, {"loading": "9.46685", "pressure": "4.01045"}, {"loading": "10.3249", "pressure": "5.00154"}, {"loading": "11.0457", "pressure": "6.01265"}, {"loading": "11.5091", "pressure": "7.03377"}], "loading_basis": "molar", "loading_unit": "mmol", "material": "CuBTC", "material_batch": "NIST-MATDB-991daf7313251e7e607e2bab2da57e33", "pressure_mode": "absolute", "pressure_unit": "bar", "temperature": 308.0, "uptake": {"0": 0.0, "0.5": 2.1581577234209037, "1.0": 3.7485946548001885, "1.5": 5.294970551710606, "2.0": 6.4123138502015635, "2.5": 7.321367187209913, "3.0": 8.213146861908221, "3.5": 8.841810457862763, "4.0": 9.454054107718026, "4.5": 9.890684745078651, "5.0": 10.323566723506442, "5.5": 10.68024211707925, "6.0": 11.036682069211064, "6.5": 11.266866944139768, "7.0": 11.493774653321843}, "volloaded": {"0": 0, "0.5": 2.1581577234209037, "1.0": 3.7485946548001885, "1.5": 5.294970551710606, "2.0": 6.4123138502015635, "2.5": 7.321367187209913, "3.0": 8.213146861908221, "3.5": 8.841810457862763, "4.0": 9.454054107718026, "4.5": 9.890684745078651, "5.0": 10.323566723506442, "5.5": 10.68024211707925, "6.0": 11.036682069211064, "6.5": 11.266866944139768, "7.0": 11.493774653321843}}

File: data/isotherms/10.1002ceat.201300046.isotherm2.json
{"DOI": "10.1002/ceat.201300046", "adsorbate": "carbon dioxide", "adsorbent_basis": "mass", "adsorbent_unit": "g", "articleSource": "UNKNOWN", "compositionType": "molefraction", "concentrationUnits": "", "date": "1000-01-01", "digitizer": "UNKNOWN", "filename": "10.1002ceat.201300046.isotherm2", "henry_slope": 2.9158586663518014, "henry_virial": 3.0624922089287256, "iso_ref": "", "iso_type": "blank", "isotherm_data": [{"loading": "0.268173", "pressure": "0.0861403"}, {"loading": "0.680054", "pressure": "0.226294"}, {"loading": "1.29788", "pressure": "0.38647"}, {"loading": "1.96718", "pressure": "0.596701"}, {"loading": "2.55068", "pressure": "0.816943"}, {"loading": "3.20283", "pressure": "1.07723"}, {"loading": "4.06091", "pressure": "1.48768"}, {"loading": "4.90184", "pressure": "1.96821"}, {"loading": "6.24045", "pressure": "2.92926"}, {"loading": "7.25299", "pressure": "3.98042"}, {"loading": "7.99094", "pressure": "4.97151"}, {"loading": "8.54012", "pressure": "6.0527"}, {"loading": "8.90052", "pressure": "7.02376"}], "loading_basis": "molar", "loading_unit": "mmol", "material": "CuBTC", "material_batch": "NIST-MATDB-991daf7313251e7e607e2bab2da57e33", "pressure_mode": "absolute", "pressure_unit": "bar", "temperature": 308.0, "uptake": {"0": 0.0, "0.5": 1.6593187459508825, "1.0": 3.0093299615808706, "1.5": 4.082470064095894, "2.0": 4.946119082149732, "2.5": 5.642550069091098, "3.0": 6.308590986719434, "3.5": 6.790220805205677, "4.0": 7.267568959529407, "4.5": 7.639861082343682, "5.0": 8.0054112198596, "5.5": 8.259381382365726, "6.0": 8.513351544871854, "6.5": 8.706131286635223, "7.0": 8.891701694231047}, "volloaded": {"0": 0, "0.5": 1.6593187459508825, "1.0": 3.0093299615808706, "1.5": 4.082470064095894, "2.0": 4.946119082149732, "2.5": 5.642550069091098, "3.0": 6.308590986719434, "3.5": 6.790220805205677, "4.0": 7.267568959529407, "4.5": 7.639861082343682, "5.0": 8.0054112198596, "5.5": 8.259381382365726, "6.0": 8.513351544871854, "6.5": 8.706131286635223, "7.0": 8.891701694231047}}

File: data/isotherms/10.1002ceat.201300046.isotherm7.json
{"DOI": "10.1002/ceat.201300046", "adsorbate": "methane", "adsorbent_basis": "mass", "adsorbent_unit": "g", "articleSource": "UNKNOWN", "compositionType": "molefraction", "concentrationUnits": "", "date": "1000-01-01", "digitizer": "UNKNOWN", "filename": "10.1002ceat.201300046.isotherm7", "henryc": 2.9757592836332973, "iso_ref": "", "iso_type": "blank", "isotherm_data": [{"loading": "0.217008", "pressure": "0.0675447"}, {"loading": "0.345177", "pressure": "0.129516"}, {"loading": "0.611374", "pressure": "0.247826"}, {"loading": "0.857853", "pressure": "0.366136"}, {"loading": "1.16349", "pressure": "0.473178"}, {"loading": "1.38039", "pressure": "0.580221"}, {"loading": "2.02123", "pressure": "0.867545"}, {"loading": "2.52405", "pressure": "1.1605"}, {"loading": "3.55926", "pressure": "1.72952"}, {"loading": "4.47616", "pressure": "2.30416"}, {"loading": "5.28461", "pressure": "2.85628"}, {"loading": "6.12264", "pressure": "3.44783"}, {"loading": "6.80292", "pressure": "3.99994"}], "loading_basis": "molar", "loading_unit": "mmol", "material_batch": "NIST-MATDB-991daf7313251e7e607e2bab2da57e33", "material_name": "CuBTC", "pressure_mode": "absolute", "pressure_unit": "bar", "t_iso": 308.0, "volloaded": {"0.5": 1.2178391101706791, "1.0": 2.248572162106808, "1.5": 3.1416975255702786, "2.0": 3.9908399665877767, "2.5": 4.762921660508585, "3.0": 5.488213535795791, "3.5": 6.186921044719349}}

File: data/isotherms/10.1002ceat.201300046.isotherm8.json
{"DOI": "10.1002/ceat.201300046", "adsorbate": "methane", "adsorbent_basis": "mass", "adsorbent_unit": "g", "articleSource": "UNKNOWN", "compositionType": "molefraction", "concentrationUnits": "", "date": "1000-01-01", "digitizer": "UNKNOWN", "filename": "10.1002ceat.201300046.isotherm8", "henryc": 2.4844516756329993, "iso_ref": "", "iso_type": "blank", "isotherm_data": [{"loading": "0.157853", "pressure": "0.0675447"}, {"loading": "0.325459", "pressure": "0.13515"}, {"loading": "0.532501", "pressure": "0.242193"}, {"loading": "0.719825", "pressure": "0.349235"}, {"loading": "0.926867", "pressure": "0.456277"}, {"loading": "1.13391", "pressure": "0.591488"}, {"loading": "1.61701", "pressure": "0.873178"}, {"loading": "2.05081", "pressure": "1.17177"}, {"loading": "2.77053", "pressure": "1.72952"}, {"loading": "3.46067", "pressure": "2.28726"}, {"loading": "4.16067", "pressure": "2.85628"}, {"loading": "4.79166", "pressure": "3.44783"}, {"loading": "5.36349", "pressure": "3.99431"}], "loading_basis": "molar", "loading_unit": "mmol", "material_batch": "NIST-MATDB-991daf7313251e7e607e2bab2da57e33", "material_name": "CuBTC", "pressure_mode": "absolute", "pressure_unit": "bar", "t_iso": 308.0, "volloaded": {"0.5": 0.9938182176450141, "1.0": 1.801259355642482, "1.5": 2.47435763890632, "2.0": 3.105218326460358, "2.5": 3.7223796059892447, "3.0": 4.313972143183163, "3.5": 4.846250051054018}}

File: data/isotherms/10.1002ceat.201400741.Isotherm2.json
{"DOI": "10.1002/ceat.201400741", "adsorbate": "carbon dioxide", "adsorbent_basis": "mass", "adsorbent_unit": "g", "articleSource": "Figure 3", "compositionType": "molefraction", "concentrationUnits": "", "date": "2016-07-22", "digitizer": "David A. Anderegg", "filename": "10.1002ceat.201400741.Isotherm2", "iso_ref": "", "iso_type": "exp", "isotherm_data": [{"loading": "2.34701", "pressure": "0.22898"}, {"loading": "2.13272", "pressure": "0.231476"}, {"loading": "1.94905", "pressure": "0.233616"}, {"loading": "0.969459", "pressure": "0.24503"}, {"loading": "2.56133", "pressure": "0.366296"}, {"loading": "1.36746", "pressure": "0.380206"}, {"loading": "2.80631", "pressure": "0.643069"}, {"loading": "1.64305", "pressure": "0.656622"}, {"loading": "3.11257", "pressure": "1.12885"}, {"loading": "1.85748", "pressure": "1.14347"}, {"loading": "3.32704", "pressure": "1.75551"}, {"loading": "2.04133", "pressure": "1.77049"}, {"loading": "2.22515", "pressure": "2.2577"}, {"loading": "3.51092", "pressure": "2.45244"}, {"loading": "2.31715", "pressure": "2.81588"}, {"loading": "3.69478", "pressure": "3.07946"}, {"loading": "2.4398", "pressure": "3.51352"}, {"loading": "4.0011", "pressure": "3.77495"}, {"loading": "4.3992", "pressure": "4.25966"}, {"loading": "5.1034", "pressure": "4.6709"}, {"loading": "2.62386", "pressure": "4.8396"}, {"loading": "5.96066", "pressure": "5.08035"}, {"loading": "7.00154", "pressure": "5.27794"}, {"loading": "7.5527", "pressure": "5.76087"}, {"loading": "2.80792", "pressure": "6.16569"}, {"loading": "7.85898", "pressure": "6.31656"}, {"loading": "8.04286", "pressure": "7.01348"}, {"loading": "2.96137", "pressure": "7.49213"}, {"loading": "8.25733", "pressure": "7.64014"}, {"loading": "8.37996", "pressure": "8.26788"}, {"loading": "3.11484", "pressure": "8.88848"}, {"loading": "8.50261", "pressure": "8.96552"}, {"loading": "8.62527", "pressure": "9.66315"}, {"loading": "3.23765", "pressure": "10.1454"}, {"loading": "8.90135", "pressure": "11.6173"}, {"loading": "3.42192", "pressure": "12.1705"}, {"loading": "9.14683", "pressure": "13.6418"}, {"loading": "3.75924", "pressure": "14.1939"}, {"loading": "9.3311", "pressure": "15.6669"}, {"loading": "4.49446", "pressure": "16.0029"}, {"loading": "5.9337", "pressure": "17.594"}, {"loading": "9.45416", "pressure": "17.7627"}, {"loading": "7.37296", "pressure": "19.255"}, {"loading": "9.63863", "pressure": "20.4869"}, {"loading": "8.32245", "pressure": "20.9916"}, {"loading": "9.73128", "pressure": "23.2821"}, {"loading": "8.93544", "pressure": "23.571"}, {"loading": "9.82393", "pressure": "26.0773"}, {"loading": "9.33418", "pressure": "26.2228"}, {"loading": "9.88595", "pressure": "28.8029"}, {"loading": "9.61048", "pressure": "28.9459"}, {"loading": "9.88678", "pressure": "31.6691"}], "loading_basis": "molar", "loading_unit": "mmol", "material_batch": "NIST-MATDB-1b5c20248717ca46ef341e3c5f2c1f30", "material_name": "NH2-MIL-53(Al)", "pressure_mode": "absolute", "pressure_unit": "bar", "t_iso": 298.0, "volloaded": 2.089226081384416}

File: data/isotherms/10.1002ceat.201400741.Isotherm3.json
{"DOI": "10.1002/ceat.201400741", "adsorbate": "methane", "adsorbent_basis": "mass", "adsorbent_unit": "g", "articleSource": "Figure 3", "compositionType": "molefraction", "concentrationUnits": "", "date": "2016-07-22", "digitizer": "David A. Anderegg", "filename": "10.1002ceat.201400741.Isotherm3", "henryc": 0.08973945320111218, "iso_ref": "", "iso_type": "exp", "isotherm_data": [{"loading": "-0.040741", "pressure": "0.2568"}, {"loading": "0.020605", "pressure": "0.675526"}, {"loading": "0.081972", "pressure": "1.16416"}, {"loading": "0.143359", "pressure": "1.7227"}, {"loading": "0.174114", "pressure": "2.21169"}, {"loading": "0.235542", "pressure": "2.91004"}, {"loading": "0.29695", "pressure": "3.53848"}, {"loading": "0.419827", "pressure": "5.0051"}, {"loading": "0.542662", "pressure": "6.33189"}, {"loading": "0.634866", "pressure": "7.58914"}, {"loading": "0.788334", "pressure": "8.98549"}, {"loading": "1.03362", "pressure": "10.3109"}, {"loading": "1.70764", "pressure": "12.1905"}, {"loading": "2.38161", "pressure": "13.9303"}, {"loading": "2.6271", "pressure": "15.9547"}, {"loading": "2.71953", "pressure": "17.981"}, {"loading": "2.78134", "pressure": "20.0075"}, {"loading": "2.87399", "pressure": "22.8027"}, {"loading": "2.96665", "pressure": "25.5979"}, {"loading": "2.99805", "pressure": "28.3239"}, {"loading": "3.06005", "pressure": "30.9797"}], "loading_basis": "molar", "loading_unit": "mmol", "material_batch": "NIST-MATDB-1b5c20248717ca46ef341e3c5f2c1f30", "material_name": "NH2-MIL-53(Al)", "pressure_mode": "absolute", "pressure_unit": "bar", "t_iso": 298.0, "volloaded": {"0.5": -0.005110666082354567, "1.0": 0.06135532838075123, "1.5": 0.11888289282772943, "2.0": 0.16079976872737684, "2.5": 0.19947421576573351, "3.0": 0.24433243931003756, "3.5": 0.2931899276939724, "4.0": 0.335617271031351, "4.5": 0.37750849029741856, "5.0": 0.41939970956348616, "5.5": 0.4656451336157192, "6.0": 0.511935428236571, "6.5": 0.5549908243706503, "7.0": 0.5916597446331279, "7.5": 0.6283286648956055, "8.0": 0.6800222018691588, "8.5": 0.7349754728971962, "9.0": 0.7910192821843806, "9.5": 0.8835514043201725, "10.0": 0.9760835264559645, "10.5": 1.101430801234305, "11.0": 1.2807295882102574, "11.5": 1.4600283751862098, "12.0": 1.6393271621621621, "12.5": 1.8275352264628117, "13.0": 2.0212270301184043, "13.5": 2.2149188337739965, "14.0": 2.390062209543568, "14.5": 2.4506949896265557, "15.0": 2.5113277697095433, "15.5": 2.571960549792531, "16.0": 2.629166366776884, "16.5": 2.6519739470956916, "17.0": 2.674781527414499, "17.5": 2.697589107733307, "18.0": 2.7201095164075992, "18.5": 2.7353599481865283, "19.0": 2.7506103799654578, "19.5": 2.765860811744387, "20.0": 2.7811112435233163}}

File: data/isotherms/10.1002ceat.201400741.Isotherm4.json
{"DOI": "10.1002/ceat.201400741", "adsorbate": "nitrogen", "adsorbent_basis": "mass", "adsorbent_unit": "g", "articleSource": "Figure 3", "compositionType": "molefraction", "concentrationUnits": "", "date": "2016-07-22", "digitizer": "David A. Anderegg", "filename": "10.1002ceat.201400741.Isotherm4", "iso_ref": "", "iso_type": "exp", "isotherm_data": [{"loading": "0.174542", "pressure": "3.67972"}, {"loading": "0.205521", "pressure": "4.93769"}, {"loading": "0.267194", "pressure": "6.47492"}, {"loading": "0.267581", "pressure": "7.80314"}, {"loading": "0.329233", "pressure": "9.27046"}, {"loading": "0.390845", "pressure": "10.598"}, {"loading": "0.422048", "pressure": "12.6249"}, {"loading": "0.545088", "pressure": "14.6508"}, {"loading": "0.606923", "pressure": "16.7473"}, {"loading": "0.699371", "pressure": "18.8434"}, {"loading": "0.791799", "pressure": "20.8696"}, {"loading": "0.915042", "pressure": "23.5945"}, {"loading": "1.03829", "pressure": "26.3195"}, {"loading": "1.16151", "pressure": "28.9745"}, {"loading": "1.346", "pressure": "31.7686"}], "loading_basis": "molar", "loading_unit": "mmol", "material_batch": "NIST-MATDB-1b5c20248717ca46ef341e3c5f2c1f30", "material_name": "NH2-MIL-53(Al)", "pressure_mode": "absolute", "pressure_unit": "bar", "t_iso": 298.0, "volloaded": 0.031296809561170716}

File: data/isotherms/10.1002ceat.201400741.Isotherm5.json
{"DOI": "10.1002/ceat.201400741", "adsorbate": "hydrogen", "adsorbent_basis": "mass", "adsorbent_unit": "g", "articleSource": "Figure 3", "compositionType": "molefraction", "concentrationUnits": "", "date": "2016-07-22", "digitizer": "David A. Anderegg", "filename": "10.1002ceat.201400741.Isotherm5", "henry_slope": 0.0, "henry_virial": 0.0022135184937304726, "iso_ref": "", "iso_type": "exp", "isotherm_data": [{"loading": "-0.101884", "pressure": "0.537139"}, {"loading": "-0.071211", "pressure": "0.746502"}, {"loading": "-0.07117", "pressure": "0.886315"}, {"loading": "-0.071109", "pressure": "1.09603"}, {"loading": "-0.00964", "pressure": "1.9342"}, {"loading": "-0.009498", "pressure": "2.42355"}, {"loading": "-0.009314", "pressure": "3.05271"}, {"loading": "0.021502", "pressure": "3.75141"}, {"loading": "-0.008519", "pressure": "5.77906"}, {"loading": "-0.007949", "pressure": "7.73644"}, {"loading": "0.023255", "pressure": "9.76338"}, {"loading": "0.023805", "pressure": "11.6509"}, {"loading": "0.086313", "pressure": "16.0543"}, {"loading": "0.118189", "pressure": "20.3881"}, {"loading": "0.119412", "pressure": "24.5825"}, {"loading": "0.151226", "pressure": "28.7066"}, {"loading": "0.183021", "pressure": "32.7609"}], "loading_basis": "molar", "loading_unit": "mmol", "material": "NH2-MIL-53(Al)", "material_batch": "NIST-MATDB-1b5c20248717ca46ef341e3c5f2c1f30", "pressure_mode": "absolute", "pressure_unit": "bar", "temperature": 298.0, "volloaded": {"0.5": -0.002359661176953841, "1.0": -0.07113693233674273, "1.5": -0.04148299104000382, "2.0": -0.009620906099928475, "2.5": -0.009475641935278783, "3.0": -0.009329415220293725, "3.5": 0.010413620781451274, "4.0": 0.017821423771360936, "4.5": 0.010418518930781941, "5.0": 0.003015614090202949, "5.5": -0.004387290750376045, "6.0": -0.008454661036691905, "6.5": -0.008309058241118229, "7.0": -0.008163455445544554, "7.5": -0.008017852649970878, "8.0": -0.0038915901901388278, "8.5": 0.0038057269480103045, "9.0": 0.01150304408615944, "9.5": 0.01920036122430857, "10.0": 0.02332394814359583, "10.5": 0.02346964196405866, "11.0": 0.02361533578452149, "11.5": 0.02376102960498432, "12.0": 0.028760612208747784, "12.5": 0.035858309442703365, "13.0": 0.04295600667665894, "13.5": 0.05005370391061452, "14.0": 0.0571514011445701, "14.5": 0.06424909837852569, "15.0": 0.07134679561248125, "15.5": 0.07844449284643684, "16.0": 0.08554219008039242, "16.5": 0.08959121616133646, "17.0": 0.09326882011168028, "17.5": 0.09694642406202408, "18.0": 0.10062402801236789, "18.5": 0.1043016319627117, "19.0": 0.1079792359130555, "19.5": 0.11165683986339932, "20.0": 0.11533444381374312}}
