Repository: pauliacomi/separation-explorer

# Separation Explorer

A repository which contains the code to generate and to 
display the NIST ISODB separation explorer.

## Data

In the `./data/` folder the following are found:

* `iso.db` - the complete ISODB database in a SQLite format
* `kpi.json` - the calculated KPI, in a JSON format
* `isotherms/` - selected isotherms for the separation explorer

## Data generation

All data processing performed can be found in the Jupyter notebooks
located in the `./notebooks/` folder. It extracts the isotherms 
from the database, performs outlier detection and saves selected 
ones in the `./data/isotherms/` folder.

File: data/isotherms/10.1002chem.200500963.isotherm1.json
{"DOI": "10.1002/chem.200500963", "adsorbate": "water", "adsorbent_basis": "mass", "adsorbent_unit": "g", "articleSource": "UNKNOWN", "compositionType": "molefraction", "concentrationUnits": "", "date": "1000-01-01", "digitizer": "UNKNOWN", "filename": "10.1002chem.200500963.isotherm1", "henry_slope": 63.71261670676457, "henry_virial": 188.9661399453095, "iso_ref": "", "iso_type": "blank", "isotherm_data": [{"loading": "0.03390463022809319", "pressure": "0.00018622"}, {"loading": "2.4080574321736425", "pressure": "0.0376164"}, {"loading": "4.341262089467667", "pressure": "0.0672046"}, {"loading": "5.73180482244283", "pressure": "0.0883923"}, {"loading": "6.71552596386576", "pressure": "0.107345"}, {"loading": "7.768577186861721", "pressure": "0.17275"}, {"loading": "8.384998768822088", "pressure": "0.357707"}, {"loading": "8.96916992852951", "pressure": "0.591268"}, {"loading": "9.211020341190594", "pressure": "0.725388"}, {"loading": "9.284735592054473", "pressure": "0.899234"}, {"loading": "9.323036437759347", "pressure": "1.02953"}], "loading_basis": "molar", "loading_unit": "mmol", "material": "Zn(NO3)2*6H2O", "material_batch": "NIST-MATDB-2ee88d9a4e21cc2372d829a7fb0b559b", "pressure_mode": "absolute", "pressure_unit": "bar", "temperature": 293.0, "uptake": {"0": 0.0, "0.5": 8.740894945102582, "1.0": 9.31435601799462}, "volloaded": {"0": 0, "0.5": 8.740894945102582, "1.0": 9.31435601799462}}

File: data/isotherms/10.1002chem.200500963.isotherm2.json
{"DOI": "10.1002/chem.200500963", "adsorbate": "methanol", "adsorbent_basis": "mass", "adsorbent_unit": "g", "articleSource": "UNKNOWN", "compositionType": "molefraction", "concentrationUnits": "", "date": "1000-01-01", "digitizer": "UNKNOWN", "filename": "10.1002chem.200500963.isotherm2", "henryc": 71.57875830775482, "iso_ref": "", "iso_type": "blank", "isotherm_data": [{"loading": "0.01906241651623985", "pressure": "0.00018622"}, {"loading": "0.458015314822721", "pressure": "0.0315746"}, {"loading": "0.6307127859045707", "pressure": "0.0928823"}, {"loading": "0.8612684038778908", "pressure": "0.189986"}, {"loading": "1.4735897954445019", "pressure": "0.317918"}, {"loading": "1.8746769880682201", "pressure": "0.362487"}, {"loading": "2.599462707882365", "pressure": "0.391248"}, {"loading": "3.285827172699968", "pressure": "0.403373"}, {"loading": "3.9912727481543064", "pressure": "0.418394"}, {"loading": "4.545636124406094", "pressure": "0.505111"}, {"loading": "4.794932676199107", "pressure": "0.586137"}, {"loading": "5.06454621036784", "pressure": "0.732402"}, {"loading": "5.143598309227592", "pressure": "0.879516"}, {"loading": "5.127057601609879", "pressure": "1.01215"}], "loading_basis": "molar", "loading_unit": "mmol", "material_batch": "NIST-MATDB-2ee88d9a4e21cc2372d829a7fb0b559b", "material_name": "Zn(NO3)2*6H2O", "pressure_mode": "absolute", "pressure_unit": "bar", "t_iso": 293.0, "volloaded": {"0.5": 4.512962586160734, "1.0": 5.1285728209168076}}

File: data/isotherms/10.1002chem.200701447.Isotherm5.json
{"DOI": "10.1002/chem.200701447", "adsorbate": "methanol", "adsorbent_basis": "mass", "adsorbent_unit": "g", "articleSource": "UNKNOWN", "compositionType": "molefraction", "concentrationUnits": "", "date": "1000-01-01", "digitizer": "UNKNOWN", "filename": "10.1002chem.200701447.Isotherm5", "henry_slope": 1042.0740560237034, "henry_virial": 202.83786751451407, "iso_ref": "", "iso_type": "blank", "isotherm_data": [{"loading": "0.666375258", "pressure": "0.000504469"}, {"loading": "0.9810497370000002", "pressure": "0.00100894"}, {"loading": "1.5733813170000002", "pressure": "0.00201788"}, {"loading": "1.8880602570000002", "pressure": "0.00302682"}, {"loading": "2.1472042080000002", "pressure": "0.00403576"}, {"loading": "2.350817631", "pressure": "0.0065581"}, {"loading": "2.498900526", "pressure": "0.00807151"}, {"loading": "2.66549211", "pressure": "0.0110983"}, {"loading": "2.7765576270000003", "pressure": "0.0141251"}, {"loading": "2.869109994", "pressure": "0.0181609"}, {"loading": "2.943149211", "pressure": "0.0221967"}, {"loading": "3.0357015780000003", "pressure": "0.0257279"}, {"loading": "3.0912321060000005", "pressure": "0.0297637"}, {"loading": "3.1652757840000008", "pressure": "0.0383397"}, {"loading": "3.239315001", "pressure": "0.0469157"}, {"loading": "3.3133586790000003", "pressure": "0.0559961"}, {"loading": "3.368889207", "pressure": "0.0650766"}, {"loading": "3.424419735", "pressure": "0.0736525"}, {"loading": "3.4799502630000005", "pressure": "0.0832375"}, {"loading": "3.5169721020000004", "pressure": "0.0918134"}, {"loading": "3.5725026300000002", "pressure": "0.100389"}, {"loading": "3.6650549970000004", "pressure": "0.11855"}, {"loading": "3.7761160530000004", "pressure": "0.136207"}, {"loading": "3.9427076370000003", "pressure": "0.151845"}, {"loading": "4.66460004", "pressure": "0.16143"}], "loading_basis": "molar", "loading_unit": "mmol", "material": "[Zn(dtp)]", "material_batch": "NIST-MATDB-fe5e5d72268d22bb8aa2fa7faec22397", "pressure_mode": "absolute", "pressure_unit": "bar", "temperature": 298.0, "uptake": {"0": 0.0}, "volloaded": {"0": 0}}

File: data/isotherms/10.1002chem.200802730.Isohterm3.json
{"DOI": "10.1002/chem.200802730", "adsorbate": "methanol", "adsorbent_basis": "mass", "adsorbent_unit": "g", "articleSource": "UNKNOWN", "compositionType": "molefraction", "concentrationUnits": "", "date": "1000-01-01", "digitizer": "UNKNOWN", "filename": "10.1002chem.200802730.Isohterm3", "henryc": 213929433489112.03, "iso_ref": "", "iso_type": "blank", "isotherm_data": [{"loading": "2.1527626140000002", "pressure": "0.00110023"}, {"loading": "2.2125623190000003", "pressure": "0.00283272"}, {"loading": "2.332157268", "pressure": "0.00456365"}, {"loading": "2.451756678", "pressure": "0.0109187"}, {"loading": "2.5115563830000003", "pressure": "0.0149632"}, {"loading": "2.5414540050000003", "pressure": "0.0175635"}, {"loading": "2.5713560880000004", "pressure": "0.0195857"}, {"loading": "2.6311513320000004", "pressure": "0.0218962"}, {"loading": "2.690951037", "pressure": "0.0236287"}, {"loading": "2.750750742", "pressure": "0.0279622"}, {"loading": "2.8404480690000002", "pressure": "0.032295"}, {"loading": "2.9002477740000003", "pressure": "0.0363395"}, {"loading": "3.0198471840000005", "pressure": "0.0409605"}, {"loading": "3.139442133", "pressure": "0.0490495"}, {"loading": "3.259041543", "pressure": "0.0530925"}, {"loading": "3.318841248", "pressure": "0.056848"}, {"loading": "3.408538575", "pressure": "0.0611808"}, {"loading": "3.4982359020000002", "pressure": "0.0652245"}, {"loading": "3.5879376900000004", "pressure": "0.0695573"}, {"loading": "3.6477329340000004", "pressure": "0.0736018"}, {"loading": "3.737434722", "pressure": "0.0776455"}, {"loading": "3.8271320490000003", "pressure": "0.0816893"}, {"loading": "3.9766290810000005", "pressure": "0.0886215"}, {"loading": "4.126126113000001", "pressure": "0.0952648"}, {"loading": "4.245725523000001", "pressure": "0.102198"}, {"loading": "4.3653204720000005", "pressure": "0.10942"}, {"loading": "4.484910960000001", "pressure": "0.116642"}, {"loading": "4.57462167", "pressure": "0.123865"}, {"loading": "4.72410978", "pressure": "0.131375"}, {"loading": "4.81382049", "pressure": "0.138598"}, {"loading": "4.9334199000000005", "pressure": "0.146109"}, {"loading": "5.053019310000001", "pressure": "0.153331"}, {"loading": "5.202507420000001", "pressure": "0.159396"}, {"loading": "5.41181754", "pressure": "0.16546"}], "loading_basis": "molar", "loading_unit": "mmol", "material_batch": "NIST-MATDB-5d0b491818c9cf2a26867952a8101076", "material_name": "C32H24Cu3N6O12", "pressure_mode": "absolute", "pressure_unit": "bar", "t_iso": 298.0, "volloaded": {}}

File: data/isotherms/10.1002chem.200802730.Isohterm4.json
{"DOI": "10.1002/chem.200802730", "adsorbate": "ethanol", "adsorbent_basis": "mass", "adsorbent_unit": "g", "articleSource": "UNKNOWN", "compositionType": "molefraction", "concentrationUnits": "", "date": "1000-01-01", "digitizer": "UNKNOWN", "filename": "10.1002chem.200802730.Isohterm4", "henryc": 2426.660378529035, "iso_ref": "", "iso_type": "blank", "isotherm_data": [{"loading": "1.6145697300000001", "pressure": "0.000380301"}, {"loading": "0.926884275", "pressure": "0.000388514"}, {"loading": "1.3454777490000003", "pressure": "0.000516707"}, {"loading": "1.8238664670000002", "pressure": "0.000644189"}, {"loading": "2.1527626140000002", "pressure": "0.00170582"}, {"loading": "2.242459941", "pressure": "0.00450183"}, {"loading": "2.272357563", "pressure": "0.00756495"}, {"loading": "2.3022596460000004", "pressure": "0.0107613"}, {"loading": "2.332157268", "pressure": "0.0139576"}, {"loading": "2.362059351", "pressure": "0.0171539"}, {"loading": "2.3919569730000005", "pressure": "0.0204834"}, {"loading": "2.451756678", "pressure": "0.0264764"}, {"loading": "2.5414540050000003", "pressure": "0.0326023"}, {"loading": "2.6012537100000004", "pressure": "0.0387285"}, {"loading": "2.661053415", "pressure": "0.044988"}, {"loading": "2.750750742", "pressure": "0.051114"}, {"loading": "2.8404480690000002", "pressure": "0.0573731"}, {"loading": "2.9002477740000003", "pressure": "0.0633658"}, {"loading": "2.9899451010000004", "pressure": "0.0694917"}, {"loading": "3.049744806", "pressure": "0.0752185"}], "loading_basis": "molar", "loading_unit": "mmol", "material_batch": "NIST-MATDB-5d0b491818c9cf2a26867952a8101076", "material_name": "C32H24Cu3N6O12", "pressure_mode": "absolute", "pressure_unit": "bar", "t_iso": 298.0, "volloaded": {}}

File: data/isotherms/10.1002chem.200802730.Isotherm9.json
{"DOI": "10.1002/chem.200802730", "adsorbate": "methanol", "adsorbent_basis": "mass", "adsorbent_unit": "g", "articleSource": "UNKNOWN", "compositionType": "molefraction", "concentrationUnits": "", "date": "1000-01-01", "digitizer": "UNKNOWN", "filename": "10.1002chem.200802730.Isotherm9", "henry_slope": 338.6160832576702, "henry_virial": 116124805.72092117, "iso_ref": "", "iso_type": "blank", "isotherm_data": [{"loading": "2.257952994", "pressure": "0.00666818"}, {"loading": "2.338023483", "pressure": "0.00894798"}, {"loading": "2.4180895110000002", "pressure": "0.0117337"}, {"loading": "2.466134481", "pressure": "0.0127474"}, {"loading": "2.594241018", "pressure": "0.0175587"}, {"loading": "2.690326497", "pressure": "0.0203451"}, {"loading": "2.7864075150000005", "pressure": "0.0238903"}, {"loading": "2.8504630140000002", "pressure": "0.0266753"}, {"loading": "2.9625634830000007", "pressure": "0.0304741"}, {"loading": "3.0426295110000003", "pressure": "0.0335128"}, {"loading": "3.13871499", "pressure": "0.0365521"}, {"loading": "3.234796008", "pressure": "0.0398443"}, {"loading": "3.314866497", "pressure": "0.0431359"}, {"loading": "3.410947515", "pressure": "0.0464282"}, {"loading": "3.4910180040000003", "pressure": "0.0497198"}, {"loading": "3.5710884930000004", "pressure": "0.0527585"}, {"loading": "3.6671695110000004", "pressure": "0.0563037"}, {"loading": "3.76325499", "pressure": "0.0595959"}, {"loading": "3.8433210180000006", "pressure": "0.0628875"}, {"loading": "3.9233915070000003", "pressure": "0.0659262"}, {"loading": "4.019476986", "pressure": "0.0697243"}, {"loading": "4.099543014000001", "pressure": "0.072763"}, {"loading": "4.179613503000001", "pressure": "0.0763076"}, {"loading": "4.2116434830000005", "pressure": "0.0785854"}, {"loading": "4.355765010000001", "pressure": "0.0856739"}, {"loading": "4.48388493", "pressure": "0.0925088"}, {"loading": "4.612004850000001", "pressure": "0.0998495"}, {"loading": "4.70805018", "pressure": "0.104407"}, {"loading": "4.820155110000001", "pressure": "0.112"}, {"loading": "4.90023006", "pressure": "0.117315"}, {"loading": "5.060379960000001", "pressure": "0.123645"}], "loading_basis": "molar", "loading_unit": "mmol", "material": "C32H24Cu3N6O12", "material_batch": "NIST-MATDB-5d0b491818c9cf2a26867952a8101076", "pressure_mode": "absolute", "pressure_unit": "bar", "temperature": 293.0, "volloaded": {}}

File: data/isotherms/10.1002chem.200901929.isotherm5.json
{"DOI": "10.1002/chem.200901929", "adsorbate": "methanol", "adsorbent_basis": "mass", "adsorbent_unit": "g", "articleSource": "UNKNOWN", "compositionType": "molefraction", "concentrationUnits": "", "date": "1000-01-01", "digitizer": "UNKNOWN", "filename": "10.1002chem.200901929.isotherm5", "henryc": 5.705718150275245, "iso_ref": "", "iso_type": "blank", "isotherm_data": [{"loading": "0.07500461891458005", "pressure": "0.0127495"}, {"loading": "0.37093941232426275", "pressure": "0.0324133"}, {"loading": "1.1728235549663317", "pressure": "0.0695562"}, {"loading": "1.8124215096610214", "pressure": "0.100144"}, {"loading": "2.1942715472365157", "pressure": "0.130733"}, {"loading": "2.5952120581134355", "pressure": "0.202833"}, {"loading": "2.8052322315349527", "pressure": "0.272749"}, {"loading": "2.9197875548964234", "pressure": "0.336111"}, {"loading": "3.148882597178218", "pressure": "0.460649"}, {"loading": "3.273000322075665", "pressure": "0.663842"}, {"loading": "3.4639362639722164", "pressure": "0.757791"}, {"loading": "3.492554809039091", "pressure": "0.860481"}, {"loading": "3.607122615953481", "pressure": "0.995943"}], "loading_basis": "molar", "loading_unit": "mmol", "material_batch": "NIST-MATDB-d102a67df2aeaae5e17e157aefdbbf57", "material_name": "{[Ln(ntb)Cl3]*xH2O}n", "pressure_mode": "absolute", "pressure_unit": "bar", "t_iso": 298.0, "volloaded": {"0.5": 3.1729196289285215}}

File: data/isotherms/10.1002chem.200901929.isotherm6.json
{"DOI": "10.1002/chem.200901929", "adsorbate": "methanol", "adsorbent_basis": "mass", "adsorbent_unit": "g", "articleSource": "UNKNOWN", "compositionType": "molefraction", "concentrationUnits": "", "date": "1000-01-01", "digitizer": "UNKNOWN", "filename": "10.1002chem.200901929.isotherm6", "henryc": 14.3539497212159, "iso_ref": "", "iso_type": "blank", "isotherm_data": [{"loading": "0.08455079183176165", "pressure": "0.00837971"}, {"loading": "0.44730754730642386", "pressure": "0.0324133"}, {"loading": "0.8673416523729984", "pressure": "0.100144"}, {"loading": "1.1441831636818491", "pressure": "0.194094"}, {"loading": "1.3542002162151363", "pressure": "0.261825"}, {"loading": "1.5260332012573434", "pressure": "0.327371"}, {"loading": "1.9651609005135735", "pressure": "0.465018"}, {"loading": "3.2539004861095506", "pressure": "0.657287"}, {"loading": "3.7598588859178035", "pressure": "0.759976"}, {"loading": "4.160799396794722", "pressure": "0.995943"}], "loading_basis": "molar", "loading_unit": "mmol", "material_batch": "NIST-MATDB-d102a67df2aeaae5e17e157aefdbbf57", "material_name": "{[Ln(ntb)Cl3]*xH2O}n", "pressure_mode": "absolute", "pressure_unit": "bar", "t_iso": 298.0, "volloaded": {"0.5": 2.1996380558704876}}

File: data/isotherms/10.1002chem.200902104.Isotherm6.json
{"DOI": "10.1002/chem.200902104", "adsorbate": "carbon dioxide", "adsorbent_basis": "mass", "adsorbent_unit": "g", "articleSource": "UNKNOWN", "compositionType": "molefraction", "concentrationUnits": "", "date": "1000-01-01", "digitizer": "UNKNOWN", "filename": "10.1002chem.200902104.Isotherm6", "iso_ref": "", "iso_type": "blank", "isotherm_data": [{"loading": "0.01665019179", "pressure": "0.0488178"}, {"loading": "0.048675309300000004", "pressure": "0.0651134"}, {"loading": "0.08059108770000001", "pressure": "0.0744369"}, {"loading": "0.09662213730000001", "pressure": "0.0837467"}, {"loading": "0.1285379157", "pressure": "0.0930703"}, {"loading": "0.17648474370000003", "pressure": "0.111704"}, {"loading": "0.2567118138", "pressure": "0.162901"}, {"loading": "0.32101712880000005", "pressure": "0.21176"}, {"loading": "0.40128033300000004", "pressure": "0.265281"}, {"loading": "0.46562133600000005", "pressure": "0.316464"}, {"loading": "0.5457765840000001", "pressure": "0.363013"}, {"loading": "0.5943434910000001", "pressure": "0.421154"}, {"loading": "0.6744229020000001", "pressure": "0.463055"}, {"loading": "0.691111503", "pressure": "0.514197"}, {"loading": "0.7713381270000002", "pressure": "0.565394"}, {"loading": "0.8197578210000002", "pressure": "0.614239"}, {"loading": "0.8682488910000001", "pressure": "0.667733"}, {"loading": "0.91678011", "pressure": "0.72355"}, {"loading": "0.949278495", "pressure": "0.770058"}, {"loading": "1.0136194980000002", "pressure": "0.821241"}, {"loading": "1.0461580320000001", "pressure": "0.870072"}, {"loading": "1.078727793", "pressure": "0.921228"}, {"loading": "1.1113020150000001", "pressure": "0.972383"}], "loading_basis": "molar", "loading_unit": "mmol", "material_batch": "NIST-MATDB-6afecfa2ea127a837cdccaf9ad231fe5", "material_name": "YO-MOF", "pressure_mode": "absolute", "pressure_unit": "bar", "t_iso": 298.0, "volloaded": 0.9869179126157319}

File: data/isotherms/10.1002chem.200902144.Isotherm1-1-preexp.json
{"DOI": "10.1002/chem.200902144", "adsorbate": "methane", "adsorbent_basis": "mass", "adsorbent_unit": "g", "articleSource": "UNKNOWN", "compositionType": "molefraction", "concentrationUnits": "", "date": "1000-01-01", "digitizer": "UNKNOWN", "filename": "10.1002chem.200902144.Isotherm1-1-preexp", "henry_slope": 0.22027827601043903, "henry_virial": 0.15995760057076738, "iso_ref": "", "iso_type": "blank", "isotherm_data": [{"loading": "0.0884995", "pressure": "0.657933"}, {"loading": "0.297558", "pressure": "1.34382"}, {"loading": "0.603105", "pressure": "2.67798"}, {"loading": "1.23626", "pressure": "5.46976"}, {"loading": "1.75509", "pressure": "8.11131"}, {"loading": "2.29382", "pressure": "10.3762"}, {"loading": "2.90909", "pressure": "15.1992"}, {"loading": "3.40901", "pressure": "20.6781"}, {"loading": "3.85135", "pressure": "26.4521"}, {"loading": "4.13968", "pressure": "32.2122"}, {"loading": "4.44734", "pressure": "38.7472"}, {"loading": "4.67795", "pressure": "46.0363"}, {"loading": "4.73526", "pressure": "52.0691"}, {"loading": "4.85025", "pressure": "61.1083"}], "loading_basis": "molar", "loading_unit": "mmol", "material": "ZIF-8", "material_batch": "NIST-MATDB-b2dc02871a66ac38e4b195796cf3e00b", "pressure_mode": "absolute", "pressure_unit": "bar", "temperature": 300.0, "volloaded": {"0.5": 0.1058838342240301, "1.0": 0.192761592618026, "1.5": 0.3333260716405828, "2.0": 0.4478352009803922, "2.5": 0.5623443303202015, "3.0": 0.6761367478812801, "3.5": 0.7895330398527105, "4.0": 0.9029293318241409, "4.5": 1.0163256237955713, "5.0": 1.1297219157670018, "5.5": 1.2421994746266396, "6.0": 1.3404050736120838, "6.5": 1.438610672597528, "7.0": 1.536816271582972, "7.5": 1.6350218705684163, "8.0": 1.7332274695538605, "8.5": 1.8475443636556301, "9.0": 1.9664750843528827, "9.5": 2.0854058050501347, "10.0": 2.2043365257473875, "10.5": 2.3096131631764463, "11.0": 2.3733981517727556, "11.5": 2.437183140369065, "12.0": 2.5009681289653742, "12.5": 2.5647531175616836, "13.0": 2.628538106157993, "13.5": 2.692323094754302, "14.0": 2.756108083350612, "14.5": 2.819893071946921, "15.0": 2.8836780605432306, "15.5": 2.9365363735421344, "16.0": 2.982158669988501, "16.5": 3.0277809664348685, "17.0": 3.0734032628812353, "17.5": 3.119025559327602, "18.0": 3.164647855773969, "18.5": 3.2102701522203363, "19.0": 3.255892448666703, "19.5": 3.30151474511307, "20.0": 3.347137041559437}}

File: data/isotherms/10.1002chem.200902144.Isotherm10.json
{"DOI": "10.1002/chem.200902144", "adsorbate": "carbon dioxide", "adsorbent_basis": "mass", "adsorbent_unit": "g", "articleSource": "UNKNOWN", "compositionType": "molefraction", "concentrationUnits": "", "date": "1000-01-01", "digitizer": "UNKNOWN", "filename": "10.1002chem.200902144.Isotherm10", "henry_slope": 1.5411928062738185, "henry_virial": 3.5794579830754154, "iso_ref": "", "iso_type": "blank", "isotherm_data": [{"loading": "0.320513", "pressure": "0.107227"}, {"loading": "0.384615", "pressure": "0.123285"}, {"loading": "0.448718", "pressure": "0.159228"}, {"loading": "0.448718", "pressure": "0.187382"}, {"loading": "0.512821", "pressure": "0.231013"}, {"loading": "0.641026", "pressure": "0.278256"}, {"loading": "0.705128", "pressure": "0.385353"}, {"loading": "0.897436", "pressure": "0.453488"}, {"loading": "1.02564", "pressure": "0.585702"}, {"loading": "1.15385", "pressure": "0.657933"}, {"loading": "1.15385", "pressure": "0.811131"}, {"loading": "1.28205", "pressure": "0.911163"}, {"loading": "1.60256", "pressure": "1.2045"}, {"loading": "1.79487", "pressure": "1.51991"}, {"loading": "1.92308", "pressure": "1.6681"}, {"loading": "2.30769", "pressure": "2.15443"}, {"loading": "2.5641", "pressure": "2.84803"}, {"loading": "2.75641", "pressure": "3.27455"}, {"loading": "3.01282", "pressure": "3.76494"}, {"loading": "3.39744", "pressure": "4.43062"}, {"loading": "3.84615", "pressure": "5.21401"}, {"loading": "4.16667", "pressure": "5.99485"}, {"loading": "4.61538", "pressure": "7.39072"}, {"loading": "4.9359", "pressure": "8.11131"}, {"loading": "5.51282", "pressure": "10.0"}, {"loading": "5.83333", "pressure": "10.4761"}, {"loading": "6.34615", "pressure": "11.7682"}, {"loading": "6.73077", "pressure": "13.5304"}, {"loading": "7.30769", "pressure": "14.8498"}, {"loading": "7.75641", "pressure": "17.4751"}, {"loading": "8.33333", "pressure": "20.5651"}, {"loading": "8.65385", "pressure": "22.5704"}, {"loading": "9.03846", "pressure": "26.5607"}, {"loading": "9.29487", "pressure": "29.8366"}, {"loading": "9.67949", "pressure": "36.7841"}], "loading_basis": "molar", "loading_unit": "mmol", "material": "ZIF-76", "material_batch": "NIST-MATDB-b1d442c4ac766d1f5097e2ffc559d14f", "pressure_mode": "absolute", "pressure_unit": "bar", "temperature": 303.0, "volloaded": {"0.5": 0.9425373088477772, "1.0": 1.3791163328185672, "1.5": 1.7827305874892996, "2.0": 2.1855603302284456, "2.5": 2.435440293685121, "3.0": 2.632620469614555, "3.5": 2.8742909406798667, "4.0": 3.1486341707727434, "4.5": 3.437179465400375, "5.0": 3.723569386129514, "5.5": 3.9635434670355005, "6.0": 4.168325495497432, "6.5": 4.329053213694685, "7.0": 4.489780931891938, "7.5": 4.6639879817926975, "8.0": 4.886389069790034, "8.5": 5.054629402284123, "9.0": 5.207359601522748, "9.5": 5.360089800761374, "10.0": 5.51282, "10.5": 5.842815641978175, "11.0": 6.041260034827026, "11.5": 6.239704427675877, "12.0": 6.3967429610713875, "12.5": 6.5058735932357274, "13.0": 6.615004225400067, "13.5": 6.724134857564408, "14.0": 6.936106995604062, "14.5": 7.1547366757617095, "15.0": 7.333362397059384, "15.5": 7.41882310631166, "16.0": 7.5042838155639355, "16.5": 7.589744524816211, "17.0": 7.675205234068487, "17.5": 7.761058966990291, "18.0": 7.854411717799352, "18.5": 7.947764468608414, "19.0": 8.041117219417476, "19.5": 8.134469970226537, "20.0": 8.227822721035599}}

File: data/isotherms/10.1002chem.200902144.Isotherm11.json
{"DOI": "10.1002/chem.200902144", "adsorbate": "carbon dioxide", "adsorbent_basis": "mass", "adsorbent_unit": "g", "articleSource": "UNKNOWN", "compositionType": "molefraction", "concentrationUnits": "", "date": "1000-01-01", "digitizer": "UNKNOWN", "filename": "10.1002chem.200902144.Isotherm11", "henry_slope": 1.6754108296856682, "henry_virial": 3.058091775537856, "iso_ref": "", "iso_type": "blank", "isotherm_data": [{"loading": "0.25641", "pressure": "0.0977012"}, {"loading": "0.897436", "pressure": "0.486261"}, {"loading": "1.66667", "pressure": "1.02353"}, {"loading": "5.0", "pressure": "5.3367"}, {"loading": "7.62821", "pressure": "10.4761"}, {"loading": "10.8974", "pressure": "21.0489"}, {"loading": "11.9231", "pressure": "53.3667"}], "loading_basis": "molar", "loading_unit": "mmol", "material": "ZIF-76", "material_batch": "NIST-MATDB-b1d442c4ac766d1f5097e2ffc559d14f", "pressure_mode": "absolute", "pressure_unit": "bar", "temperature": 303.0, "uptake": {"0": 0.0, "0.5": 0.9171067904718121, "1.0": 1.6329809615109006, "1.5": 2.0348984132320314, "2.0": 2.421311422689113, "2.5": 2.8077244321461943, "3.0": 3.1941374416032757, "3.5": 3.580550451060357, "4.0": 3.966963460517438, "4.5": 4.35337646997452, "5.0": 4.739789479431601, "5.5": 5.08350910475931, "6.0": 5.339201403471222, "6.5": 5.594893702183134, "7.0": 5.850586000895046, "7.5": 6.106278299606958, "8.0": 6.3619705983188695, "8.5": 6.617662897030781, "9.0": 6.873355195742693, "9.5": 7.129047494454605, "10.0": 7.384739793166517, "10.5": 7.635600061383928, "11.0": 7.7902038560267854, "11.5": 7.944807650669643, "12.0": 8.0994114453125, "12.5": 8.254015239955358, "13.0": 8.408619034598214, "13.5": 8.563222829241072, "14.0": 8.717826623883928, "14.5": 8.872430418526786, "15.0": 9.027034213169642, "15.5": 9.1816380078125, "16.0": 9.336241802455357, "16.5": 9.490845597098215, "17.0": 9.64544939174107, "17.5": 9.800053186383927, "18.0": 9.954656981026785, "18.5": 10.109260775669643, "19.0": 10.2638645703125, "19.5": 10.418468364955356, "20.0": 10.573072159598214}, "volloaded": {"0": 0, "0.5": 0.9171067904718121, "1.0": 1.6329809615109006, "1.5": 2.0348984132320314, "2.0": 2.421311422689113, "2.5": 2.8077244321461943, "3.0": 3.1941374416032757, "3.5": 3.580550451060357, "4.0": 3.966963460517438, "4.5": 4.35337646997452, "5.0": 4.739789479431601, "5.5": 5.08350910475931, "6.0": 5.339201403471222, "6.5": 5.594893702183134, "7.0": 5.850586000895046, "7.5": 6.106278299606958, "8.0": 6.3619705983188695, "8.5": 6.617662897030781, "9.0": 6.873355195742693, "9.5": 7.129047494454605, "10.0": 7.384739793166517, "10.5": 7.635600061383928, "11.0": 7.7902038560267854, "11.5": 7.944807650669643, "12.0": 8.0994114453125, "12.5": 8.254015239955358, "13.0": 8.408619034598214, "13.5": 8.563222829241072, "14.0": 8.717826623883928, "14.5": 8.872430418526786, "15.0": 9.027034213169642, "15.5": 9.1816380078125, "16.0": 9.336241802455357, "16.5": 9.490845597098215, "17.0": 9.64544939174107, "17.5": 9.800053186383927, "18.0": 9.954656981026785, "18.5": 10.109260775669643, "19.0": 10.2638645703125, "19.5": 10.418468364955356, "20.0": 10.573072159598214}}

File: data/isotherms/10.1002chem.200902144.Isotherm12.json
{"DOI": "10.1002/chem.200902144", "adsorbate": "methane", "adsorbent_basis": "mass", "adsorbent_unit": "g", "articleSource": "UNKNOWN", "compositionType": "molefraction", "concentrationUnits": "", "date": "1000-01-01", "digitizer": "UNKNOWN", "filename": "10.1002chem.200902144.Isotherm12", "henryc": 1.400407596442201, "iso_ref": "", "iso_type": "blank", "isotherm_data": [{"loading": "0.641026", "pressure": "0.811131"}, {"loading": "0.641026", "pressure": "0.849753"}, {"loading": "0.705128", "pressure": "1.02353"}, {"loading": "0.769231", "pressure": "1.26186"}, {"loading": "0.897436", "pressure": "1.55568"}, {"loading": "1.02564", "pressure": "1.96304"}, {"loading": "1.15385", "pressure": "2.42013"}, {"loading": "1.34615", "pressure": "3.05385"}, {"loading": "1.53846", "pressure": "3.76494"}, {"loading": "1.73077", "pressure": "4.75081"}, {"loading": "1.92308", "pressure": "5.85702"}, {"loading": "2.17949", "pressure": "7.22081"}, {"loading": "2.4359", "pressure": "8.90215"}, {"loading": "2.82051", "pressure": "11.7682"}, {"loading": "3.07692", "pressure": "13.5304"}, {"loading": "3.52564", "pressure": "16.6809"}, {"loading": "3.84615", "pressure": "21.0489"}, {"loading": "4.35897", "pressure": "26.5607"}, {"loading": "4.67949", "pressure": "32.7454"}, {"loading": "5.0", "pressure": "40.3701"}, {"loading": "5.32051", "pressure": "47.5084"}], "loading_basis": "molar", "loading_unit": "mmol", "material_batch": "NIST-MATDB-b1d442c4ac766d1f5097e2ffc559d14f", "material_name": "ZIF-76", "pressure_mode": "absolute", "pressure_unit": "bar", "t_iso": 303.0, "volloaded": {"0.5": 0.3977652779042712, "1.0": 0.6964483700144437, "1.5": 0.8731406681641822, "2.0": 1.0360069771817368, "2.5": 1.1780862573376254, "3.0": 1.329809415830335, "3.5": 1.466808575567087, "4.0": 1.5843122813352672, "4.5": 1.6818454246503087, "5.0": 1.7740906433678956, "5.5": 1.8610135603547246, "6.0": 1.9499620726064861, "6.5": 2.0439684812177825, "7.0": 2.137974889829079, "7.5": 2.222067413194238, "8.0": 2.2983190934016915, "8.5": 2.374570773609145, "9.0": 2.449030995097783, "9.5": 2.516128568412973, "10.0": 2.5832261417281623, "10.5": 2.6503237150433523, "11.0": 2.7174212883585422, "11.5": 2.784518861673732, "12.0": 2.854238202247191, "12.5": 2.926991011235955, "13.0": 2.999743820224719, "13.5": 3.072496629213483, "14.0": 3.143804276146643, "14.5": 3.2150183691477543, "15.0": 3.286232462148865, "15.5": 3.357446555149976, "16.0": 3.4286606481510873, "16.5": 3.499874741152198, "17.0": 3.5490545469322345, "17.5": 3.5857429626831503, "18.0": 3.622431378434066, "18.5": 3.659119794184982, "19.0": 3.6958082099358975, "19.5": 3.7324966256868133, "20.0": 3.769185041437729}}

File: data/isotherms/10.1002chem.200902144.Isotherm14.json
{"DOI": "10.1002/chem.200902144", "adsorbate": "nitrogen", "adsorbent_basis": "mass", "adsorbent_unit": "g", "articleSource": "UNKNOWN", "compositionType": "molefraction", "concentrationUnits": "", "date": "1000-01-01", "digitizer": "UNKNOWN", "filename": "10.1002chem.200902144.Isotherm14", "iso_ref": "", "iso_type": "blank", "isotherm_data": [{"loading": "0.128205", "pressure": "0.174753"}, {"loading": "0.192308", "pressure": "0.284803"}, {"loading": "0.128205", "pressure": "0.335161"}, {"loading": "0.192308", "pressure": "0.689261"}, {"loading": "0.192308", "pressure": "0.811131"}, {"loading": "0.192308", "pressure": "1.2045"}, {"loading": "0.320513", "pressure": "1.51991"}, {"loading": "0.384615", "pressure": "2.00923"}, {"loading": "0.512821", "pressure": "2.65609"}, {"loading": "0.576923", "pressure": "3.59382"}, {"loading": "0.641026", "pressure": "4.75081"}, {"loading": "0.833333", "pressure": "6.13591"}, {"loading": "1.02564", "pressure": "8.11131"}, {"loading": "1.28205", "pressure": "10.2353"}, {"loading": "1.47436", "pressure": "13.8487"}, {"loading": "1.73077", "pressure": "18.3075"}, {"loading": "1.98718", "pressure": "23.645"}, {"loading": "2.4359", "pressure": "29.8366"}, {"loading": "2.69231", "pressure": "39.4421"}, {"loading": "3.01282", "pressure": "48.6262"}], "loading_basis": "molar", "loading_unit": "mmol", "material_batch": "NIST-MATDB-b1d442c4ac766d1f5097e2ffc559d14f", "material_name": "ZIF-76", "pressure_mode": "absolute", "pressure_unit": "bar", "t_iso": 303.0, "volloaded": 0.192308}

File: data/isotherms/10.1002chem.200902144.Isotherm16.json
{"DOI": "10.1002/chem.200902144", "adsorbate": "carbon monoxide", "adsorbent_basis": "mass", "adsorbent_unit": "g", "articleSource": "UNKNOWN", "compositionType": "molefraction", "concentrationUnits": "", "date": "1000-01-01", "digitizer": "UNKNOWN", "filename": "10.1002chem.200902144.Isotherm16", "henry_slope": 0.0, "henry_virial": 1.029935325916374, "iso_ref": "", "iso_type": "blank", "isotherm_data": [{"loading": "0.0426829", "pressure": "-0.970414"}, {"loading": "0.106707", "pressure": "-0.295858"}, {"loading": "0.192073", "pressure": "0.0"}, {"loading": "0.72561", "pressure": "0.721893"}, {"loading": "1.21646", "pressure": "1.00592"}, {"loading": "1.85671", "pressure": "1.31361"}, {"loading": "2.43293", "pressure": "1.70414"}], "loading_basis": "molar", "loading_unit": "mmol", "material": "ZIF-69", "material_batch": "NIST-MATDB-e09d347dd969d6bd83df1d148fc34ecc", "pressure_mode": "absolute", "pressure_unit": "bar", "temperature": 303.0, "volloaded": {"0.5": 0.5616132227199875, "1.0": 1.2062291698324457, "1.5": 2.131725096919571}}

File: data/isotherms/10.1002chem.200902144.Isotherm17.json
{"DOI": "10.1002/chem.200902144", "adsorbate": "methane", "adsorbent_basis": "mass", "adsorbent_unit": "g", "articleSource": "UNKNOWN", "compositionType": "molefraction", "concentrationUnits": "", "date": "1000-01-01", "digitizer": "UNKNOWN", "filename": "10.1002chem.200902144.Isotherm17", "henryc": 0.8942338434932973, "iso_ref": "", "iso_type": "blank", "isotherm_data": [{"loading": "0.0853659", "pressure": "0.101372"}, {"loading": "0.29878", "pressure": "0.50599"}, {"loading": "0.661585", "pressure": "1.0"}, {"loading": "2.04878", "pressure": "5.12931"}, {"loading": "2.8811", "pressure": "9.86468"}, {"loading": "3.52134", "pressure": "20.0346"}, {"loading": "3.64939", "pressure": "51.9972"}], "loading_basis": "molar", "loading_unit": "mmol", "material_batch": "NIST-MATDB-e09d347dd969d6bd83df1d148fc34ecc", "material_name": "ZIF-69", "pressure_mode": "absolute", "pressure_unit": "bar", "t_iso": 303.0, "volloaded": {"0.5": 0.29562059913548083, "1.0": 0.661585, "1.5": 0.8295543459682125, "2.0": 0.9975236919364251, "2.5": 1.1654930379046378, "3.0": 1.3334623838728503, "3.5": 1.5014317298410629, "4.0": 1.6694010758092754, "4.5": 1.837370421777488, "5.0": 2.0053397677457006, "5.5": 2.1139349299843517, "6.0": 2.2018182421648147, "6.5": 2.289701554345278, "7.0": 2.377584866525741, "7.5": 2.4654681787062045, "8.0": 2.5533514908866675, "8.5": 2.641234803067131, "9.0": 2.7291181152475943, "9.5": 2.8170014274280573, "10.0": 2.8896189732859257, "10.5": 2.921096113715742, "11.0": 2.9525732541455585, "11.5": 2.9840503945753754, "12.0": 3.0155275350051918, "12.5": 3.047004675435008, "13.0": 3.078481815864825, "13.5": 3.1099589562946415, "14.0": 3.141436096724458, "14.5": 3.1729132371542743, "15.0": 3.204390377584091, "15.5": 3.2358675180139076, "16.0": 3.267344658443724, "16.5": 3.298821798873541, "17.0": 3.3302989393033573, "17.5": 3.3617760797331737, "18.0": 3.3932532201629906, "18.5": 3.424730360592807, "19.0": 3.4562075010226234, "19.5": 3.4876846414524403, "20.0": 3.5191617818822567}}

File: data/isotherms/10.1002chem.200902144.Isotherm19-1.json
{"DOI": "10.1002/chem.200902144", "adsorbate": "carbon dioxide", "adsorbent_basis": "mass", "adsorbent_unit": "g", "articleSource": "UNKNOWN", "compositionType": "molefraction", "concentrationUnits": "", "date": "1000-01-01", "digitizer": "UNKNOWN", "filename": "10.1002chem.200902144.Isotherm19-1", "henry_slope": 1.6450916439107501, "henry_virial": 4.405093188051024, "iso_ref": "", "iso_type": "blank", "isotherm_data": [{"loading": "1.42638", "pressure": "0.867052"}, {"loading": "2.07055", "pressure": "1.7341"}, {"loading": "2.57669", "pressure": "2.60116"}, {"loading": "3.12883", "pressure": "4.04624"}, {"loading": "3.86503", "pressure": "5.20231"}, {"loading": "4.23313", "pressure": "6.35838"}, {"loading": "4.73926", "pressure": "7.22543"}, {"loading": "5.33742", "pressure": "8.67052"}, {"loading": "6.39571", "pressure": "11.8497"}, {"loading": "7.31595", "pressure": "14.7399"}, {"loading": "7.96012", "pressure": "17.6301"}, {"loading": "8.32822", "pressure": "19.6532"}, {"loading": "8.65031", "pressure": "22.2543"}, {"loading": "8.83436", "pressure": "24.5665"}, {"loading": "9.29448", "pressure": "28.3237"}, {"loading": "9.47853", "pressure": "30.9249"}], "loading_basis": "molar", "loading_unit": "mmol", "material": "ZIF-76", "material_batch": "NIST-MATDB-b1d442c4ac766d1f5097e2ffc559d14f", "pressure_mode": "absolute", "pressure_unit": "bar", "temperature": 298.0, "volloaded": {"0.5": 1.0723838023809535, "1.0": 1.5251532088188888, "1.5": 1.8966262991206946, "2.0": 2.2257672006550875, "2.5": 2.517638582105045, "3.0": 2.7290798452680822, "3.5": 2.9201211716998365, "4.0": 3.1111624981315913, "4.5": 3.4177901079519404, "5.0": 3.736196432828462, "5.5": 3.9598163788524916, "6.0": 4.119019541290752, "6.5": 4.315798970186264, "7.0": 4.607667951213886, "7.5": 4.852911600384751, "8.0": 5.059874488509366, "8.5": 5.2668373766339815, "9.0": 5.447097775149567, "9.5": 5.613538492567265, "10.0": 5.7799792099849645, "10.5": 5.946419927402664, "11.0": 6.112860644820363, "11.5": 6.279301362238062, "12.0": 6.443565536641063, "12.5": 6.602765592000553, "13.0": 6.761965647360045, "13.5": 6.921165702719535, "14.0": 7.080365758079026, "14.5": 7.239565813438516, "15.0": 7.373921288146149, "15.5": 7.4853616728946095, "16.0": 7.596802057643069, "16.5": 7.70824244239153, "17.0": 7.8196828271399905, "17.5": 7.931123211888451, "18.0": 8.027422748257624, "18.5": 8.118396995699669, "19.0": 8.209371243141714, "19.5": 8.300345490583759, "20.0": 8.371163682288262}}

File: data/isotherms/10.1002chem.200902144.Isotherm20-1.json
{"DOI": "10.1002/chem.200902144", "adsorbate": "carbon dioxide", "adsorbent_basis": "mass", "adsorbent_unit": "g", "articleSource": "UNKNOWN", "compositionType": "molefraction", "concentrationUnits": "", "date": "1000-01-01", "digitizer": "UNKNOWN", "filename": "10.1002chem.200902144.Isotherm20-1", "henry_slope": 0.571411103526197, "henry_virial": 0.522052075182918, "iso_ref": "", "iso_type": "blank", "isotherm_data": [{"loading": "0.506135", "pressure": "0.867052"}, {"loading": "1.05828", "pressure": "2.31214"}, {"loading": "1.74847", "pressure": "3.17919"}, {"loading": "2.30061", "pressure": "4.04624"}, {"loading": "3.03681", "pressure": "5.20231"}, {"loading": "3.77301", "pressure": "6.06936"}, {"loading": "4.41718", "pressure": "8.09249"}, {"loading": "4.83129", "pressure": "8.3815"}, {"loading": "5.19939", "pressure": "10.1156"}, {"loading": "5.6135", "pressure": "11.5607"}, {"loading": "5.9816", "pressure": "13.0058"}, {"loading": "6.34969", "pressure": "14.7399"}, {"loading": "6.67178", "pressure": "16.474"}, {"loading": "6.94785", "pressure": "18.4971"}, {"loading": "7.22393", "pressure": "20.8092"}, {"loading": "7.45399", "pressure": "23.4104"}, {"loading": "7.63804", "pressure": "26.0116"}, {"loading": "7.82209", "pressure": "28.3237"}, {"loading": "8.05215", "pressure": "30.9249"}, {"loading": "8.14417", "pressure": "33.815"}, {"loading": "8.28221", "pressure": "36.4162"}, {"loading": "8.37423", "pressure": "39.3064"}, {"loading": "8.46626", "pressure": "41.9075"}, {"loading": "8.55828", "pressure": "44.7977"}], "loading_basis": "molar", "loading_unit": "mmol", "material": "ZIF-8", "material_batch": "NIST-MATDB-b2dc02871a66ac38e4b195796cf3e00b", "pressure_mode": "absolute", "pressure_unit": "bar", "temperature": 298.0, "uptake": {"0": 0.0, "0.5": 0.2857055517630985, "1.0": 0.5569323033199363, "1.5": 0.7479743021463053, "2.0": 0.9390163009726744, "2.5": 1.2078205033158411, "3.0": 1.6058309986736634, "3.5": 1.9527627552044287, "4.0": 2.2711642314745397, "4.5": 2.5895701079519404, "5.0": 2.907976432828462, "5.5": 3.289574405743614, "6.0": 3.7141173963439256, "6.5": 3.9101269271376533, "7.0": 4.069328263680535, "7.5": 4.228529600223417, "8.0": 4.387730936766298, "8.5": 4.8564441721930685, "9.0": 4.962579919843146, "9.5": 5.068715667493224, "10.0": 5.174851415143302, "10.5": 5.309544234309044, "11.0": 5.4528249761262195, "11.5": 5.596105717943395, "12.0": 5.725399750882292, "12.5": 5.852761179157151, "13.0": 5.980122607432012, "13.5": 6.08650172308402, "14.0": 6.192634587394037, "14.5": 6.2987674517040535, "15.0": 6.398000713914999, "15.5": 6.490870213943833, "16.0": 6.583739713972665, "16.5": 6.675327931392418, "17.0": 6.743557381246601, "17.5": 6.811786831100786, "18.0": 6.88001628095497, "18.5": 6.948196279140175, "19.0": 7.007899579170451, "19.5": 7.067602879200726, "20.0": 7.127306179231002}, "volloaded": {"0": 0, "0.5": 0.2857055517630985, "1.0": 0.5569323033199363, "1.5": 0.7479743021463053, "2.0": 0.9390163009726744, "2.5": 1.2078205033158411, "3.0": 1.6058309986736634, "3.5": 1.9527627552044287, "4.0": 2.2711642314745397, "4.5": 2.5895701079519404, "5.0": 2.907976432828462, "5.5": 3.289574405743614, "6.0": 3.7141173963439256, "6.5": 3.9101269271376533, "7.0": 4.069328263680535, "7.5": 4.228529600223417, "8.0": 4.387730936766298, "8.5": 4.8564441721930685, "9.0": 4.962579919843146, "9.5": 5.068715667493224, "10.0": 5.174851415143302, "10.5": 5.309544234309044, "11.0": 5.4528249761262195, "11.5": 5.596105717943395, "12.0": 5.725399750882292, "12.5": 5.852761179157151, "13.0": 5.980122607432012, "13.5": 6.08650172308402, "14.0": 6.192634587394037, "14.5": 6.2987674517040535, "15.0": 6.398000713914999, "15.5": 6.490870213943833, "16.0": 6.583739713972665, "16.5": 6.675327931392418, "17.0": 6.743557381246601, "17.5": 6.811786831100786, "18.0": 6.88001628095497, "18.5": 6.948196279140175, "19.0": 7.007899579170451, "19.5": 7.067602879200726, "20.0": 7.127306179231002}}
