Repository: pauliacomi/separation-explorer

# Separation Explorer

A repository which contains the code to generate and to 
display the NIST ISODB separation explorer.

## Data

In the `./data/` folder the following are found:

* `iso.db` - the complete ISODB database in a SQLite format
* `kpi.json` - the calculated KPI, in a JSON format
* `isotherms/` - selected isotherms for the separation explorer

## Data generation

All data processing performed can be found in the Jupyter notebooks
located in the `./notebooks/` folder. It extracts the isotherms 
from the database, performs outlier detection and saves selected 
ones in the `./data/isotherms/` folder.

File: data/isotherms/10.1002chem.200902144.Isotherm22_1.json
{"DOI": "10.1002/chem.200902144", "adsorbate": "methane", "adsorbent_basis": "mass", "adsorbent_unit": "g", "articleSource": "UNKNOWN", "compositionType": "molefraction", "concentrationUnits": "", "date": "1000-01-01", "digitizer": "UNKNOWN", "filename": "10.1002chem.200902144.Isotherm22_1", "henry_slope": 1.3484521347344216, "henry_virial": 2.3277897246897417, "iso_ref": "", "iso_type": "blank", "isotherm_data": [{"loading": "0.803784", "pressure": "0.596079"}, {"loading": "0.857756", "pressure": "1.71591"}, {"loading": "1.19715", "pressure": "2.01104"}, {"loading": "1.34051", "pressure": "3.41436"}, {"loading": "1.64428", "pressure": "3.98716"}, {"loading": "1.8055", "pressure": "5.39132"}, {"loading": "2.07366", "pressure": "6.24179"}, {"loading": "2.21702", "pressure": "7.64511"}, {"loading": "2.50313", "pressure": "8.77575"}, {"loading": "2.64659", "pressure": "10.4584"}, {"loading": "2.93291", "pressure": "12.1477"}, {"loading": "3.05851", "pressure": "13.8295"}, {"loading": "3.30921", "pressure": "15.7965"}, {"loading": "3.43481", "pressure": "17.4783"}, {"loading": "3.72133", "pressure": "19.7263"}, {"loading": "3.84703", "pressure": "21.6875"}, {"loading": "4.08008", "pressure": "24.2123"}, {"loading": "4.20578", "pressure": "26.1735"}, {"loading": "4.42096", "pressure": "28.6974"}, {"loading": "4.54666", "pressure": "30.6586"}, {"loading": "4.76215", "pressure": "34.0206"}, {"loading": "4.87009", "pressure": "36.2602"}, {"loading": "5.06762", "pressure": "39.3421"}, {"loading": "5.15771", "pressure": "41.5809"}, {"loading": "5.33758", "pressure": "45.2206"}, {"loading": "5.40981", "pressure": "47.4586"}], "loading_basis": "molar", "loading_unit": "mmol", "material": "ZIF-76", "material_batch": "NIST-MATDB-b1d442c4ac766d1f5097e2ffc559d14f", "pressure_mode": "absolute", "pressure_unit": "bar", "temperature": 298.0, "volloaded": {"0.5": 0.7335946927508828, "1.0": 0.8232516019970871, "1.5": 0.8473498811124178, "2.0": 1.1844542057398435, "2.5": 1.2471010486560443, "3.0": 1.298179918764074, "3.5": 1.3859270090782125, "4.0": 1.6457542371239744, "4.5": 1.7031622248176845, "5.0": 1.7605702125113947, "5.5": 1.83976767410961, "6.0": 1.9974216771902593, "6.5": 2.1000381501011884, "7.0": 2.151117020209218, "7.5": 2.202195890317248, "8.0": 2.306825400392698, "8.5": 2.43335108496073, "9.0": 2.522249189968205, "9.5": 2.5648783760734557, "10.0": 2.6075075621787063, "10.5": 2.653640797371693, "11.0": 2.7383859580891494, "11.5": 2.8231311188066064, "12.0": 2.9078762795240634, "12.5": 2.9592204293019386, "13.0": 2.9965613735283627, "13.5": 3.033902317754787, "14.0": 3.0802407320793086, "14.5": 3.1439672191154044, "15.0": 3.2076937061515, "15.5": 3.2714201931875957, "16.0": 3.3244077643001546, "16.5": 3.3617487085265787, "17.0": 3.399089652753003, "17.5": 3.437575784697509, "18.0": 3.5013035427046266, "18.5": 3.565031300711744, "19.0": 3.6287590587188614, "19.5": 3.692486816725979, "20.0": 3.7388723669182133}}

File: data/isotherms/10.1002chem.200902144.Isotherm23_1.json
{"DOI": "10.1002/chem.200902144", "adsorbate": "methane", "adsorbent_basis": "mass", "adsorbent_unit": "g", "articleSource": "UNKNOWN", "compositionType": "molefraction", "concentrationUnits": "", "date": "1000-01-01", "digitizer": "UNKNOWN", "filename": "10.1002chem.200902144.Isotherm23_1", "henry_slope": 0.18334454519081458, "henry_virial": 0.3176467542429621, "iso_ref": "", "iso_type": "blank", "isotherm_data": [{"loading": "0.125102", "pressure": "0.285154"}, {"loading": "0.286218", "pressure": "1.40997"}, {"loading": "0.465092", "pressure": "2.25629"}, {"loading": "0.626108", "pressure": "3.10177"}, {"loading": "0.787024", "pressure": "3.66792"}, {"loading": "0.94814", "pressure": "4.79274"}, {"loading": "1.12701", "pressure": "5.63906"}, {"loading": "1.28803", "pressure": "6.48455"}, {"loading": "1.50272", "pressure": "7.61186"}, {"loading": "1.66383", "pressure": "8.73668"}, {"loading": "1.82495", "pressure": "9.8615"}, {"loading": "2.00392", "pressure": "10.9871"}, {"loading": "2.23667", "pressure": "12.674"}, {"loading": "2.39789", "pressure": "14.0781"}, {"loading": "2.559", "pressure": "15.2029"}, {"loading": "2.72022", "pressure": "16.6071"}, {"loading": "2.86358", "pressure": "18.0104"}, {"loading": "3.00703", "pressure": "19.6931"}, {"loading": "3.15049", "pressure": "21.3757"}, {"loading": "3.29395", "pressure": "23.0584"}, {"loading": "3.41965", "pressure": "25.0195"}, {"loading": "3.54535", "pressure": "26.9807"}, {"loading": "3.67105", "pressure": "28.9419"}, {"loading": "3.81451", "pressure": "30.6245"}, {"loading": "3.92245", "pressure": "32.8642"}, {"loading": "4.01254", "pressure": "35.103"}, {"loading": "4.12048", "pressure": "37.3427"}, {"loading": "4.22842", "pressure": "39.5823"}], "loading_basis": "molar", "loading_unit": "mmol", "material": "ZIF-8", "material_batch": "NIST-MATDB-b2dc02871a66ac38e4b195796cf3e00b", "pressure_mode": "absolute", "pressure_unit": "bar", "temperature": 298.0, "volloaded": {"0.5": 0.15587603605211872, "1.0": 0.22749486081990297, "1.5": 0.30524629452216656, "2.0": 0.4109238160270347, "2.5": 0.5115049362728864, "3.0": 0.6067265855135544, "3.5": 0.7392963399805704, "4.0": 0.8345901895058765, "4.5": 0.9062087595882007, "5.0": 0.9919444666320067, "5.5": 1.0976196249645525, "6.0": 1.195749498752203, "6.5": 1.2909723676717142, "7.0": 1.3861946224197426, "7.5": 1.4814168771677712, "8.0": 1.558313993172241, "8.5": 1.6299298961611635, "9.0": 1.701548140146868, "9.5": 1.77316848829146, "10.0": 1.8469714507818054, "10.5": 1.9264712730987918, "11.0": 2.005699877289703, "11.5": 2.074687369138657, "12.0": 2.1436748609876104, "12.5": 2.2126623528365643, "13.0": 2.274101607435368, "13.5": 2.331512048287159, "14.0": 2.3889224891389502, "14.5": 2.4583205734352775, "15.0": 2.529937749822191, "15.5": 2.5931108545791197, "16.0": 2.650517206950577, "16.5": 2.707923559322034, "17.0": 2.7603583481792917, "17.5": 2.8114379462695074, "18.0": 2.862517544359723, "18.5": 2.9053183490818326, "19.0": 2.94794329708207, "19.5": 2.990568245082308, "20.0": 3.033196571971948}}

File: data/isotherms/10.1002chem.200902144.Isotherm24_1.json
{"DOI": "10.1002/chem.200902144", "adsorbate": "methane", "adsorbent_basis": "mass", "adsorbent_unit": "g", "articleSource": "UNKNOWN", "compositionType": "molefraction", "concentrationUnits": "", "date": "1000-01-01", "digitizer": "UNKNOWN", "filename": "10.1002chem.200902144.Isotherm24_1", "henry_slope": 0.4689839999908812, "henry_virial": 0.49895465522877647, "iso_ref": "", "iso_type": "blank", "isotherm_data": [{"loading": "0.0669789", "pressure": "0.139806"}, {"loading": "0.124546", "pressure": "0.279612"}, {"loading": "0.200937", "pressure": "0.419417"}, {"loading": "0.258412", "pressure": "0.547573"}, {"loading": "0.334986", "pressure": "0.71068"}, {"loading": "0.401965", "pressure": "0.850485"}, {"loading": "0.459532", "pressure": "0.990291"}], "loading_basis": "molar", "loading_unit": "mmol", "material": "ZIF-69", "material_batch": "NIST-MATDB-e09d347dd969d6bd83df1d148fc34ecc", "pressure_mode": "absolute", "pressure_unit": "bar", "temperature": 298.0, "volloaded": {"0.5": 0.23707661051374887}}

File: data/isotherms/10.1002chem.200902144.Isotherm4.json
{"DOI": "10.1002/chem.200902144", "adsorbate": "methane", "adsorbent_basis": "mass", "adsorbent_unit": "g", "articleSource": "UNKNOWN", "compositionType": "molefraction", "concentrationUnits": "", "date": "1000-01-01", "digitizer": "UNKNOWN", "filename": "10.1002chem.200902144.Isotherm4", "henryc": 0.2384367329468586, "iso_ref": "", "iso_type": "blank", "isotherm_data": [{"loading": "0.0560748", "pressure": "0.27555"}, {"loading": "0.0560748", "pressure": "0.30839"}, {"loading": "0.0560748", "pressure": "0.381953"}, {"loading": "0.168224", "pressure": "0.452444"}, {"loading": "0.149533", "pressure": "0.478609"}, {"loading": "0.205607", "pressure": "0.506447"}, {"loading": "0.149533", "pressure": "0.606275"}, {"loading": "0.149533", "pressure": "0.678531"}, {"loading": "0.205607", "pressure": "0.879311"}, {"loading": "0.242991", "pressure": "1.04126"}, {"loading": "0.280374", "pressure": "1.07721"}, {"loading": "0.261682", "pressure": "1.192"}, {"loading": "0.299065", "pressure": "1.31933"}, {"loading": "0.336449", "pressure": "1.4768"}, {"loading": "0.373832", "pressure": "1.63455"}, {"loading": "0.429907", "pressure": "1.82979"}, {"loading": "0.448598", "pressure": "2.0251"}, {"loading": "0.523364", "pressure": "2.24178"}, {"loading": "0.579439", "pressure": "2.48145"}, {"loading": "0.635514", "pressure": "2.74674"}, {"loading": "0.691589", "pressure": "3.07483"}, {"loading": "0.766355", "pressure": "3.40383"}, {"loading": "0.82243", "pressure": "3.76773"}, {"loading": "0.897196", "pressure": "4.17087"}, {"loading": "1.00935", "pressure": "4.56618"}, {"loading": "1.17757", "pressure": "5.53339"}, {"loading": "1.27103", "pressure": "6.05734"}, {"loading": "1.38318", "pressure": "6.63143"}, {"loading": "1.45794", "pressure": "7.25879"}, {"loading": "1.58879", "pressure": "7.8584"}, {"loading": "1.70093", "pressure": "8.60318"}, {"loading": "1.81308", "pressure": "9.41857"}, {"loading": "1.92523", "pressure": "10.1958"}, {"loading": "2.05607", "pressure": "11.038"}, {"loading": "2.16822", "pressure": "11.949"}, {"loading": "2.29907", "pressure": "12.936"}, {"loading": "2.42991", "pressure": "14.0046"}, {"loading": "2.56075", "pressure": "15.1611"}, {"loading": "2.69159", "pressure": "16.4135"}, {"loading": "2.82243", "pressure": "17.7693"}, {"loading": "2.95327", "pressure": "19.2371"}, {"loading": "3.08411", "pressure": "20.8262"}, {"loading": "3.21495", "pressure": "22.5465"}, {"loading": "3.34579", "pressure": "24.1357"}, {"loading": "3.47664", "pressure": "26.1294"}, {"loading": "3.62617", "pressure": "28.2905"}, {"loading": "3.75701", "pressure": "30.6274"}, {"loading": "3.88785", "pressure": "33.1574"}, {"loading": "4.01869", "pressure": "35.8963"}, {"loading": "4.14953", "pressure": "38.8615"}], "loading_basis": "molar", "loading_unit": "mmol", "material_batch": "NIST-MATDB-b2dc02871a66ac38e4b195796cf3e00b", "material_name": "ZIF-8", "pressure_mode": "absolute", "pressure_unit": "bar", "t_iso": 303.0, "volloaded": {"0.5": 0.19262082721459878, "1.0": 0.23346661985563355, "1.5": 0.3419468484944533, "2.0": 0.4461959514617787, "2.5": 0.5833599591390554, "3.0": 0.6787995451248133, "3.5": 0.781174271090959, "4.0": 0.8655065957731806, "4.5": 0.9905739717689914, "5.0": 1.0848012467819812, "5.5": 1.1717627132680597, "6.0": 1.2608019316728696, "6.5": 1.3575048018603355, "7.0": 1.4271010233358836, "7.5": 1.5105780955954704, "8.0": 1.610110422138081, "8.5": 1.685394398614356, "9.0": 1.7555092357031605, "9.5": 1.824829899643606, "10.0": 1.8969771404860851, "10.5": 1.9724889978627405, "11.0": 2.0501665091427217, "11.5": 2.112945192096597, "12.0": 2.1749812462006077, "12.5": 2.241267973657548, "13.0": 2.3069061968931313, "13.5": 2.368126485120719, "14.0": 2.429346773348306, "14.5": 2.4859568102031995, "15.0": 2.542524038910506, "15.5": 2.5961553625039926, "16.0": 2.6483910699457045, "16.5": 2.6999375881398437, "17.0": 2.748189542705414, "17.5": 2.796441497270984, "18.0": 2.8429946464095925, "18.5": 2.8875647513285188, "19.0": 2.932134856247445, "19.5": 2.9749161116355167, "20.0": 3.01608406834057}}

File: data/isotherms/10.1002chem.200902144.Isotherm5.json
{"DOI": "10.1002/chem.200902144", "adsorbate": "carbon dioxide", "adsorbent_basis": "mass", "adsorbent_unit": "g", "articleSource": "UNKNOWN", "compositionType": "molefraction", "concentrationUnits": "", "date": "1000-01-01", "digitizer": "UNKNOWN", "filename": "10.1002chem.200902144.Isotherm5", "henry_slope": 0.5956523533473158, "henry_virial": 0.5424622803107128, "iso_ref": "", "iso_type": "blank", "isotherm_data": [{"loading": "0.11215", "pressure": "0.210351"}, {"loading": "0.130841", "pressure": "0.235439"}, {"loading": "0.205607", "pressure": "0.365363"}, {"loading": "0.224299", "pressure": "0.408938"}, {"loading": "0.280374", "pressure": "0.542013"}, {"loading": "0.336449", "pressure": "0.599961"}, {"loading": "0.429907", "pressure": "0.726815"}, {"loading": "0.429907", "pressure": "0.804329"}, {"loading": "0.523364", "pressure": "0.890461"}, {"loading": "0.579439", "pressure": "1.07857"}, {"loading": "0.691589", "pressure": "1.16757"}, {"loading": "0.785047", "pressure": "1.2926"}, {"loading": "0.971963", "pressure": "1.54898"}, {"loading": "1.02804", "pressure": "1.69539"}, {"loading": "1.1215", "pressure": "1.87694"}, {"loading": "1.38318", "pressure": "2.15085"}, {"loading": "1.47664", "pressure": "2.35451"}, {"loading": "1.62617", "pressure": "2.52066"}, {"loading": "1.90654", "pressure": "2.8564"}, {"loading": "2.0", "pressure": "3.12687"}, {"loading": "2.13084", "pressure": "3.34726"}, {"loading": "2.42991", "pressure": "3.79339"}, {"loading": "2.52336", "pressure": "4.10609"}, {"loading": "3.60748", "pressure": "5.7825"}, {"loading": "3.73832", "pressure": "6.26017"}, {"loading": "3.88785", "pressure": "6.5527"}, {"loading": "4.46729", "pressure": "7.69028"}, {"loading": "4.8972", "pressure": "8.81883"}, {"loading": "5.58879", "pressure": "11.0785"}, {"loading": "5.73832", "pressure": "11.7274"}, {"loading": "6.07477", "pressure": "12.7072"}, {"loading": "6.18692", "pressure": "13.7556"}, {"loading": "6.35514", "pressure": "14.5626"}, {"loading": "6.6729", "pressure": "15.7783"}, {"loading": "6.78505", "pressure": "17.2735"}, {"loading": "6.93458", "pressure": "18.2852"}, {"loading": "7.75701", "pressure": "26.606"}, {"loading": "7.86916", "pressure": "29.128"}, {"loading": "8.0", "pressure": "31.181"}, {"loading": "8.26168", "pressure": "35.7314"}, {"loading": "8.33645", "pressure": "39.1111"}, {"loading": "8.46729", "pressure": "42.3419"}], "loading_basis": "molar", "loading_unit": "mmol", "material": "ZIF-8", "material_batch": "NIST-MATDB-b2dc02871a66ac38e4b195796cf3e00b", "pressure_mode": "absolute", "pressure_unit": "bar", "temperature": 303.0, "uptake": {"0": 0.0, "0.5": 0.2626706073642683, "1.0": 0.5560174053394575, "1.5": 0.936253718152742, "2.0": 1.23906540761564, "2.5": 1.6075766217273548, "3.0": 1.956160497652235, "3.5": 2.2332315715150295, "4.0": 2.491655137511992, "4.5": 2.778098225851671, "5.0": 3.1014439467671986, "5.5": 3.4247896676827265, "6.0": 3.667056067159336, "6.5": 3.8609118022083204, "7.0": 4.115687613178854, "7.5": 4.370368602647726, "8.0": 4.585274781533827, "8.5": 4.775744853750387, "9.0": 4.952648521377015, "9.5": 5.105677503485022, "10.0": 5.258706485593029, "10.5": 5.411735467701036, "11.0": 5.564764449809044, "11.5": 5.6859188257050395, "12.0": 5.8319271341090015, "12.5": 6.003620336803429, "13.0": 6.1060915566577645, "13.5": 6.1595778214421975, "14.0": 6.237865437422553, "14.5": 6.342090964064436, "15.0": 6.469467732170766, "15.5": 6.600157869540183, "16.0": 6.6895289827447835, "16.5": 6.727032326779026, "17.0": 6.764535670813269, "17.5": 6.818526865671642, "18.0": 6.8924272313927055, "18.5": 6.955810886933949, "19.0": 7.005231014806269, "19.5": 7.054651142678589, "20.0": 7.104071270550909}, "volloaded": {"0": 0, "0.5": 0.2626706073642683, "1.0": 0.5560174053394575, "1.5": 0.936253718152742, "2.0": 1.23906540761564, "2.5": 1.6075766217273548, "3.0": 1.956160497652235, "3.5": 2.2332315715150295, "4.0": 2.491655137511992, "4.5": 2.778098225851671, "5.0": 3.1014439467671986, "5.5": 3.4247896676827265, "6.0": 3.667056067159336, "6.5": 3.8609118022083204, "7.0": 4.115687613178854, "7.5": 4.370368602647726, "8.0": 4.585274781533827, "8.5": 4.775744853750387, "9.0": 4.952648521377015, "9.5": 5.105677503485022, "10.0": 5.258706485593029, "10.5": 5.411735467701036, "11.0": 5.564764449809044, "11.5": 5.6859188257050395, "12.0": 5.8319271341090015, "12.5": 6.003620336803429, "13.0": 6.1060915566577645, "13.5": 6.1595778214421975, "14.0": 6.237865437422553, "14.5": 6.342090964064436, "15.0": 6.469467732170766, "15.5": 6.600157869540183, "16.0": 6.6895289827447835, "16.5": 6.727032326779026, "17.0": 6.764535670813269, "17.5": 6.818526865671642, "18.0": 6.8924272313927055, "18.5": 6.955810886933949, "19.0": 7.005231014806269, "19.5": 7.054651142678589, "20.0": 7.104071270550909}}

File: data/isotherms/10.1002chem.200902144.Isotherm6.json
{"DOI": "10.1002/chem.200902144", "adsorbate": "nitrogen", "adsorbent_basis": "mass", "adsorbent_unit": "g", "articleSource": "UNKNOWN", "compositionType": "molefraction", "concentrationUnits": "", "date": "1000-01-01", "digitizer": "UNKNOWN", "filename": "10.1002chem.200902144.Isotherm6", "henry_slope": 0.08016348592715043, "henry_virial": 0.13210712630905241, "iso_ref": "", "iso_type": "blank", "isotherm_data": [{"loading": "0.0560748", "pressure": "0.187906"}, {"loading": "0.0373832", "pressure": "0.547589"}, {"loading": "0.0934579", "pressure": "0.759219"}, {"loading": "0.130841", "pressure": "1.33332"}, {"loading": "0.168224", "pressure": "1.80731"}, {"loading": "0.224299", "pressure": "2.26431"}, {"loading": "0.280374", "pressure": "3.1394"}, {"loading": "0.336449", "pressure": "3.97776"}, {"loading": "0.598131", "pressure": "7.07144"}, {"loading": "0.728972", "pressure": "9.16678"}, {"loading": "0.897196", "pressure": "11.7517"}, {"loading": "1.06542", "pressure": "15.2363"}, {"loading": "1.5514", "pressure": "24.7765"}, {"loading": "2.09346", "pressure": "38.5257"}], "loading_basis": "molar", "loading_unit": "mmol", "material": "ZIF-8", "material_batch": "NIST-MATDB-b2dc02871a66ac38e4b195796cf3e00b", "pressure_mode": "absolute", "pressure_unit": "bar", "temperature": 303.0, "volloaded": {"0.5": 0.039856251415830046, "1.0": 0.10913657013138803, "1.5": 0.14398684366758793, "2.0": 0.19186752680525165, "2.5": 0.23940180856826154, "3.0": 0.27144137021334946, "3.5": 0.30449328646404883, "4.0": 0.33833019252152774, "4.5": 0.3806231898580331, "5.0": 0.42291618719453855, "5.5": 0.46520918453104393, "6.0": 0.5075021818675494, "6.5": 0.5497951792040547, "7.0": 0.5920881765405601, "7.5": 0.6248919165863296, "8.0": 0.6561138185210992, "8.5": 0.6873357204558688, "9.0": 0.7185576223906383, "9.5": 0.750657623261068, "10.0": 0.7831971215820993, "10.5": 0.8157366199031305, "11.0": 0.8482761182241617, "11.5": 0.8808156165451929, "12.0": 0.9091830341502611, "12.5": 0.9333212422659702, "13.0": 0.9574594503816795, "13.5": 0.9815976584973886, "14.0": 1.0057358666130978, "14.5": 1.0298740747288069, "15.0": 1.054012282844516, "15.5": 1.0788529391417372, "16.0": 1.1043230550722207, "16.5": 1.1297931710027043, "17.0": 1.155263286933188, "17.5": 1.1807334028636716, "18.0": 1.2062035187941553, "18.5": 1.2316736347246389, "19.0": 1.2571437506551226, "19.5": 1.2826138665856062, "20.0": 1.3080839825160897}}

File: data/isotherms/10.1002chem.200902144.Isotherm7.json
{"DOI": "10.1002/chem.200902144", "adsorbate": "carbon dioxide", "adsorbent_basis": "mass", "adsorbent_unit": "g", "articleSource": "UNKNOWN", "compositionType": "molefraction", "concentrationUnits": "", "date": "1000-01-01", "digitizer": "UNKNOWN", "filename": "10.1002chem.200902144.Isotherm7", "henry_slope": 0.546619608335379, "henry_virial": 0.6862636463584814, "iso_ref": "", "iso_type": "blank", "isotherm_data": [{"loading": "0.0747664", "pressure": "0.0945562"}, {"loading": "0.261682", "pressure": "0.500894"}, {"loading": "0.542056", "pressure": "0.974471"}, {"loading": "2.93458", "pressure": "5.0944"}, {"loading": "5.3271", "pressure": "9.88778"}, {"loading": "7.21495", "pressure": "20.721"}, {"loading": "8.07477", "pressure": "52.9481"}], "loading_basis": "molar", "loading_unit": "mmol", "material": "ZIF-8", "material_batch": "NIST-MATDB-b2dc02871a66ac38e4b195796cf3e00b", "pressure_mode": "absolute", "pressure_unit": "bar", "temperature": 303.0, "uptake": {"0": 0.0, "0.5": 0.2612707595335704, "1.0": 0.5568811936370748, "1.5": 0.8472410517802613, "2.0": 1.1376009099234476, "2.5": 1.4279607680666342, "3.0": 1.7183206262098207, "3.5": 2.008680484353007, "4.0": 2.2990403424961934, "4.5": 2.58940020063938, "5.0": 2.879760058782566, "5.5": 3.137027148358778, "6.0": 3.3865921734558913, "6.5": 3.636157198553004, "7.0": 3.8857222236501174, "7.5": 4.135287248747231, "8.0": 4.384852273844343, "8.5": 4.6344172989414565, "9.0": 4.88398232403857, "9.5": 5.133547349135683, "10.0": 5.346656007078228, "10.5": 5.433788457079243, "11.0": 5.520920907080258, "11.5": 5.608053357081274, "12.0": 5.695185807082289, "12.5": 5.782318257083305, "13.0": 5.8694507070843205, "13.5": 5.956583157085335, "14.0": 6.043715607086351, "14.5": 6.130848057087366, "15.0": 6.217980507088382, "15.5": 6.305112957089397, "16.0": 6.392245407090412, "16.5": 6.479377857091428, "17.0": 6.566510307092443, "17.5": 6.653642757093459, "18.0": 6.740775207094474, "18.5": 6.82790765709549, "19.0": 6.915040107096505, "19.5": 7.00217255709752, "20.0": 7.0893050070985355}, "volloaded": {"0": 0, "0.5": 0.2612707595335704, "1.0": 0.5568811936370748, "1.5": 0.8472410517802613, "2.0": 1.1376009099234476, "2.5": 1.4279607680666342, "3.0": 1.7183206262098207, "3.5": 2.008680484353007, "4.0": 2.2990403424961934, "4.5": 2.58940020063938, "5.0": 2.879760058782566, "5.5": 3.137027148358778, "6.0": 3.3865921734558913, "6.5": 3.636157198553004, "7.0": 3.8857222236501174, "7.5": 4.135287248747231, "8.0": 4.384852273844343, "8.5": 4.6344172989414565, "9.0": 4.88398232403857, "9.5": 5.133547349135683, "10.0": 5.346656007078228, "10.5": 5.433788457079243, "11.0": 5.520920907080258, "11.5": 5.608053357081274, "12.0": 5.695185807082289, "12.5": 5.782318257083305, "13.0": 5.8694507070843205, "13.5": 5.956583157085335, "14.0": 6.043715607086351, "14.5": 6.130848057087366, "15.0": 6.217980507088382, "15.5": 6.305112957089397, "16.0": 6.392245407090412, "16.5": 6.479377857091428, "17.0": 6.566510307092443, "17.5": 6.653642757093459, "18.0": 6.740775207094474, "18.5": 6.82790765709549, "19.0": 6.915040107096505, "19.5": 7.00217255709752, "20.0": 7.0893050070985355}}

File: data/isotherms/10.1002chem.200902719.Isotherm5-1.json
{"DOI": "10.1002/chem.200902719", "adsorbate": "methane", "adsorbent_basis": "mass", "adsorbent_unit": "g", "articleSource": "UNKNOWN", "compositionType": "molefraction", "concentrationUnits": "", "date": "1000-01-01", "digitizer": "UNKNOWN", "filename": "10.1002chem.200902719.Isotherm5-1", "henry_slope": 0.8523026606037537, "henry_virial": 1.2148858472712996, "iso_ref": "", "iso_type": "blank", "isotherm_data": [{"loading": "1.09673", "pressure": "1.0868"}, {"loading": "1.22111", "pressure": "1.25592"}, {"loading": "1.3794", "pressure": "1.4129"}, {"loading": "1.50377", "pressure": "1.56993"}, {"loading": "1.57161", "pressure": "1.66657"}, {"loading": "1.63945", "pressure": "1.75112"}, {"loading": "1.71859", "pressure": "1.84775"}, {"loading": "1.78643", "pressure": "1.9444"}, {"loading": "1.88819", "pressure": "2.07727"}, {"loading": "1.95603", "pressure": "2.17391"}, {"loading": "2.02387", "pressure": "2.25847"}, {"loading": "2.09171", "pressure": "2.35511"}, {"loading": "2.25", "pressure": "2.57255"}, {"loading": "2.31784", "pressure": "2.6692"}, {"loading": "2.38568", "pressure": "2.76584"}, {"loading": "2.44221", "pressure": "2.8625"}, {"loading": "2.5892", "pressure": "3.07996"}, {"loading": "2.65704", "pressure": "3.1766"}, {"loading": "2.72487", "pressure": "3.27324"}, {"loading": "2.79271", "pressure": "3.36989"}, {"loading": "2.91709", "pressure": "3.57528"}, {"loading": "2.98492", "pressure": "3.67193"}, {"loading": "3.04146", "pressure": "3.76859"}, {"loading": "3.1093", "pressure": "3.87732"}, {"loading": "3.24497", "pressure": "4.09479"}, {"loading": "3.31281", "pressure": "4.19144"}, {"loading": "3.36935", "pressure": "4.30019"}, {"loading": "3.42588", "pressure": "4.39685"}, {"loading": "3.55025", "pressure": "4.59015"}, {"loading": "3.61809", "pressure": "4.6868"}, {"loading": "3.67462", "pressure": "4.78345"}, {"loading": "3.74246", "pressure": "4.89219"}, {"loading": "3.85553", "pressure": "5.08551"}, {"loading": "3.91206", "pressure": "5.18217"}, {"loading": "3.96859", "pressure": "5.29092"}, {"loading": "4.03643", "pressure": "5.38756"}, {"loading": "4.13819", "pressure": "5.59299"}, {"loading": "4.19472", "pressure": "5.68965"}, {"loading": "4.26256", "pressure": "5.79838"}, {"loading": "4.3191", "pressure": "5.90714"}, {"loading": "4.42085", "pressure": "6.08838"}, {"loading": "4.47739", "pressure": "6.19713"}, {"loading": "4.53392", "pressure": "6.29379"}, {"loading": "4.59045", "pressure": "6.40254"}, {"loading": "4.69221", "pressure": "6.58378"}, {"loading": "4.74874", "pressure": "6.69253"}, {"loading": "4.80528", "pressure": "6.78919"}, {"loading": "4.86181", "pressure": "6.89794"}, {"loading": "4.95226", "pressure": "7.09129"}, {"loading": "5.00879", "pressure": "7.20004"}, {"loading": "5.05402", "pressure": "7.30881"}, {"loading": "5.11055", "pressure": "7.41756"}, {"loading": "5.20101", "pressure": "7.58672"}, {"loading": "5.25754", "pressure": "7.69548"}, {"loading": "5.30276", "pressure": "7.80424"}, {"loading": "5.3593", "pressure": "7.9009"}, {"loading": "5.44975", "pressure": "8.11843"}, {"loading": "5.52889", "pressure": "8.23925"}, {"loading": "5.58543", "pressure": "8.36009"}, {"loading": "5.67588", "pressure": "8.57762"}, {"loading": "5.72111", "pressure": "8.68639"}, {"loading": "5.77764", "pressure": "8.79514"}, {"loading": "5.82286", "pressure": "8.90391"}, {"loading": "5.90201", "pressure": "9.08518"}, {"loading": "5.94724", "pressure": "9.19394"}, {"loading": "5.99246", "pressure": "9.30271"}, {"loading": "6.03769", "pressure": "9.41148"}, {"loading": "6.11683", "pressure": "9.58066"}, {"loading": "6.16206", "pressure": "9.68942"}, {"loading": "6.20729", "pressure": "9.79819"}, {"loading": "6.24121", "pressure": "9.93116"}], "loading_basis": "molar", "loading_unit": "mmol", "material": "CuBTC", "material_batch": "NIST-MATDB-991daf7313251e7e607e2bab2da57e33", "pressure_mode": "absolute", "pressure_unit": "bar", "temperature": 293.0, "volloaded": {"0.5": 0.5387190147721079, "1.0": 1.0042802236039214, "1.5": 1.4483844424632235, "2.0": 1.8290118920749605, "2.5": 2.1971857087012507, "3.0": 2.5351518053894972, "3.5": 2.871501965528994, "4.0": 3.185834674207937, "4.5": 3.49224712622866, "5.0": 3.805516469584109, "5.5": 4.092127290561262, "6.0": 4.37123255903774, "6.5": 4.645170423747517, "7.0": 4.909554127230411, "7.5": 5.154635613620242, "8.0": 5.40050624741415, "8.5": 5.643605237898221, "9.0": 5.864816879240911, "9.5": 6.079098398155811}}

File: data/isotherms/10.1002chem.200902719.Isotherm5.json
{"DOI": "10.1002/chem.200902719", "adsorbate": "methane", "adsorbent_basis": "mass", "adsorbent_unit": "g", "articleSource": "UNKNOWN", "compositionType": "molefraction", "concentrationUnits": "", "date": "1000-01-01", "digitizer": "UNKNOWN", "filename": "10.1002chem.200902719.Isotherm5", "henryc": 1.285061756368539, "iso_ref": "", "iso_type": "blank", "isotherm_data": [{"loading": "1.0402", "pressure": "1.00223"}, {"loading": "1.44724", "pressure": "1.50954"}, {"loading": "1.85427", "pressure": "1.99267"}, {"loading": "2.19347", "pressure": "2.51217"}, {"loading": "2.54397", "pressure": "3.01956"}, {"loading": "2.87186", "pressure": "3.51488"}, {"loading": "3.19975", "pressure": "4.01021"}, {"loading": "3.51633", "pressure": "4.51765"}, {"loading": "3.83291", "pressure": "5.01299"}, {"loading": "4.10427", "pressure": "5.4963"}, {"loading": "4.39824", "pressure": "6.01586"}, {"loading": "4.65829", "pressure": "6.51127"}, {"loading": "4.91834", "pressure": "7.00669"}, {"loading": "5.17839", "pressure": "7.5142"}, {"loading": "5.41583", "pressure": "8.00965"}, {"loading": "5.64196", "pressure": "8.50512"}, {"loading": "5.86809", "pressure": "9.01267"}, {"loading": "6.07161", "pressure": "9.50817"}, {"loading": "6.28643", "pressure": "10.0157"}], "loading_basis": "molar", "loading_unit": "mmol", "material_batch": "NIST-MATDB-991daf7313251e7e607e2bab2da57e33", "material_name": "CuBTC", "pressure_mode": "absolute", "pressure_unit": "bar", "t_iso": 293.0, "volloaded": {"0.5": 0.4840618711507131, "1.0": 0.9409893780061821, "1.5": 1.439585584356705, "2.0": 1.8590560173243504, "2.5": 2.1855237747834457, "3.0": 2.530458145213741, "3.5": 2.8620097956876362, "4.0": 3.1929913605071367, "4.5": 3.5053185759892798, "5.0": 3.824607875802479, "5.5": 4.106363481022403, "6.0": 4.389266321887751, "6.5": 4.65237416564058, "7.0": 4.914828364418069, "7.5": 5.17111386751, "8.0": 5.411205323443334, "8.5": 5.639623257916726, "9.0": 5.862445103733622, "9.5": 6.06825428173562, "10.0": 6.279784729769669}}

File: data/isotherms/10.1002chem.200902719.Isotherm6-1.json
{"DOI": "10.1002/chem.200902719", "adsorbate": "methane", "adsorbent_basis": "mass", "adsorbent_unit": "g", "articleSource": "UNKNOWN", "compositionType": "molefraction", "concentrationUnits": "", "date": "1000-01-01", "digitizer": "UNKNOWN", "filename": "10.1002chem.200902719.Isotherm6-1", "henry_slope": 0.7727512156714565, "henry_virial": 1.1099385696068271, "iso_ref": "", "iso_type": "blank", "isotherm_data": [{"loading": "1.16457", "pressure": "1.30436"}, {"loading": "1.43593", "pressure": "1.57002"}, {"loading": "1.43593", "pressure": "1.67884"}, {"loading": "1.50377", "pressure": "1.77549"}, {"loading": "1.57161", "pressure": "1.87213"}, {"loading": "1.71859", "pressure": "2.06541"}, {"loading": "1.77513", "pressure": "2.16206"}, {"loading": "1.84296", "pressure": "2.25871"}, {"loading": "2.04648", "pressure": "2.57282"}, {"loading": "2.11432", "pressure": "2.66947"}, {"loading": "2.37437", "pressure": "3.08024"}, {"loading": "2.4309", "pressure": "3.1769"}, {"loading": "2.49874", "pressure": "3.27355"}, {"loading": "2.56658", "pressure": "3.38228"}, {"loading": "2.72487", "pressure": "3.636"}, {"loading": "2.82663", "pressure": "3.76887"}, {"loading": "2.89447", "pressure": "3.87761"}, {"loading": "3.06407", "pressure": "4.22805"}, {"loading": "3.1206", "pressure": "4.32471"}, {"loading": "3.17714", "pressure": "4.43346"}, {"loading": "3.26759", "pressure": "4.57844"}, {"loading": "3.32412", "pressure": "4.68719"}, {"loading": "3.38065", "pressure": "4.78385"}, {"loading": "3.43719", "pressure": "4.8926"}, {"loading": "3.55025", "pressure": "5.07383"}, {"loading": "3.59548", "pressure": "5.18259"}, {"loading": "3.66332", "pressure": "5.27924"}, {"loading": "3.71985", "pressure": "5.38799"}, {"loading": "3.85553", "pressure": "5.53291"}, {"loading": "3.83291", "pressure": "5.62967"}, {"loading": "3.88945", "pressure": "5.72633"}, {"loading": "3.94598", "pressure": "5.83509"}, {"loading": "4.00251", "pressure": "5.94384"}, {"loading": "4.08166", "pressure": "6.08883"}, {"loading": "4.13819", "pressure": "6.19758"}, {"loading": "4.18342", "pressure": "6.30635"}, {"loading": "4.23995", "pressure": "6.40301"}, {"loading": "4.3304", "pressure": "6.58427"}, {"loading": "4.38693", "pressure": "6.69302"}, {"loading": "4.43216", "pressure": "6.80178"}, {"loading": "4.48869", "pressure": "6.89844"}, {"loading": "4.57915", "pressure": "7.0797"}, {"loading": "4.62437", "pressure": "7.18847"}, {"loading": "4.6696", "pressure": "7.29723"}, {"loading": "4.72613", "pressure": "7.40598"}, {"loading": "4.80528", "pressure": "7.57516"}, {"loading": "4.8505", "pressure": "7.68393"}, {"loading": "4.90704", "pressure": "7.79268"}, {"loading": "4.95226", "pressure": "7.90145"}, {"loading": "5.04271", "pressure": "8.0827"}, {"loading": "5.08794", "pressure": "8.19147"}, {"loading": "5.17839", "pressure": "8.409"}, {"loading": "5.26884", "pressure": "8.59026"}, {"loading": "5.31407", "pressure": "8.69903"}, {"loading": "5.3593", "pressure": "8.80779"}, {"loading": "5.40452", "pressure": "8.91656"}, {"loading": "5.47236", "pressure": "9.08576"}, {"loading": "5.51759", "pressure": "9.19452"}, {"loading": "5.56281", "pressure": "9.30329"}, {"loading": "5.60804", "pressure": "9.41205"}, {"loading": "5.68719", "pressure": "9.59333"}, {"loading": "5.73241", "pressure": "9.70209"}, {"loading": "5.76633", "pressure": "9.82297"}, {"loading": "5.81156", "pressure": "9.93173"}], "loading_basis": "molar", "loading_unit": "mmol", "material": "CuBTC", "material_batch": "NIST-MATDB-991daf7313251e7e607e2bab2da57e33", "pressure_mode": "absolute", "pressure_unit": "bar", "temperature": 298.0, "uptake": {"0": 0.0, "0.5": 0.3863756078357283, "1.0": 0.7727512156714565, "1.5": 1.3644076511330272, "2.0": 1.6688488896937086, "2.5": 1.9992980369934097, "3.0": 2.3235717138544683, "3.5": 2.640022766829576, "4.0": 2.9537022337632695, "4.5": 3.218652919023314, "5.0": 3.5041912911769577, "5.5": 3.8247183190725913, "6.0": 4.033167728119181, "6.5": 4.2883486842105265, "7.0": 4.539374748979367, "7.5": 4.770116777396855, "8.0": 5.0014398482758615, "8.5": 5.223799632571996, "9.0": 5.437974903073286, "9.5": 5.6464404992277135}, "volloaded": {"0": 0, "0.5": 0.3863756078357283, "1.0": 0.7727512156714565, "1.5": 1.3644076511330272, "2.0": 1.6688488896937086, "2.5": 1.9992980369934097, "3.0": 2.3235717138544683, "3.5": 2.640022766829576, "4.0": 2.9537022337632695, "4.5": 3.218652919023314, "5.0": 3.5041912911769577, "5.5": 3.8247183190725913, "6.0": 4.033167728119181, "6.5": 4.2883486842105265, "7.0": 4.539374748979367, "7.5": 4.770116777396855, "8.0": 5.0014398482758615, "8.5": 5.223799632571996, "9.0": 5.437974903073286, "9.5": 5.6464404992277135}}

File: data/isotherms/10.1002chem.200902719.Isotherm6.json
{"DOI": "10.1002/chem.200902719", "adsorbate": "methane", "adsorbent_basis": "mass", "adsorbent_unit": "g", "articleSource": "UNKNOWN", "compositionType": "molefraction", "concentrationUnits": "", "date": "1000-01-01", "digitizer": "UNKNOWN", "filename": "10.1002chem.200902719.Isotherm6", "henry_slope": 0.7895088238172906, "henry_virial": 1.475440334866077, "iso_ref": "", "iso_type": "blank", "isotherm_data": [{"loading": "0.226131", "pressure": "0.132707"}, {"loading": "0.339196", "pressure": "0.301842"}, {"loading": "0.486181", "pressure": "0.483023"}, {"loading": "1.10804", "pressure": "1.19561"}, {"loading": "1.23241", "pressure": "1.38891"}, {"loading": "1.31156", "pressure": "1.49763"}, {"loading": "1.42462", "pressure": "1.60631"}, {"loading": "1.68467", "pressure": "2.00499"}, {"loading": "1.94472", "pressure": "2.41577"}, {"loading": "2.01256", "pressure": "2.50032"}, {"loading": "2.21608", "pressure": "2.80234"}, {"loading": "2.32915", "pressure": "2.98357"}, {"loading": "2.65704", "pressure": "3.50308"}, {"loading": "2.9397", "pressure": "3.99847"}, {"loading": "3.23367", "pressure": "4.51803"}, {"loading": "3.50503", "pressure": "5.02552"}, {"loading": "3.78769", "pressure": "5.49672"}, {"loading": "4.03643", "pressure": "6.01634"}, {"loading": "4.29648", "pressure": "6.52385"}, {"loading": "4.54523", "pressure": "7.00719"}, {"loading": "4.77136", "pressure": "7.50266"}, {"loading": "5.00879", "pressure": "8.0102"}, {"loading": "5.23492", "pressure": "8.49357"}, {"loading": "5.44975", "pressure": "9.01323"}, {"loading": "5.66457", "pressure": "9.5329"}, {"loading": "5.85678", "pressure": "10.0042"}], "loading_basis": "molar", "loading_unit": "mmol", "material": "CuBTC", "material_batch": "NIST-MATDB-991daf7313251e7e607e2bab2da57e33", "pressure_mode": "absolute", "pressure_unit": "bar", "temperature": 298.0, "uptake": {"0": 0.0, "0.5": 0.5009964544539824, "1.0": 0.9373354558671432, "1.5": 1.3140255152741995, "2.0": 1.6814151351961473, "2.5": 2.012303243051449, "3.0": 2.339519834459394, "3.5": 2.655096050509133, "4.0": 2.940565682693048, "4.5": 3.2234685235583953, "5.0": 3.491384199688664, "5.5": 3.789260122782033, "6.0": 4.028608107848044, "6.5": 4.284259171838978, "7.0": 4.541529680349237, "7.5": 4.770145989464549, "8.0": 5.004018383969737, "8.5": 5.237578193626602, "9.0": 5.444280652926913, "9.5": 5.650969872996325, "10.0": 5.855067116486314}, "volloaded": {"0": 0, "0.5": 0.5009964544539824, "1.0": 0.9373354558671432, "1.5": 1.3140255152741995, "2.0": 1.6814151351961473, "2.5": 2.012303243051449, "3.0": 2.339519834459394, "3.5": 2.655096050509133, "4.0": 2.940565682693048, "4.5": 3.2234685235583953, "5.0": 3.491384199688664, "5.5": 3.789260122782033, "6.0": 4.028608107848044, "6.5": 4.284259171838978, "7.0": 4.541529680349237, "7.5": 4.770145989464549, "8.0": 5.004018383969737, "8.5": 5.237578193626602, "9.0": 5.444280652926913, "9.5": 5.650969872996325, "10.0": 5.855067116486314}}

File: data/isotherms/10.1002chem.200902719.Isotherm7-1.json
{"DOI": "10.1002/chem.200902719", "adsorbate": "methane", "adsorbent_basis": "mass", "adsorbent_unit": "g", "articleSource": "UNKNOWN", "compositionType": "molefraction", "concentrationUnits": "", "date": "1000-01-01", "digitizer": "UNKNOWN", "filename": "10.1002chem.200902719.Isotherm7-1", "henryc": 0.9624625688278491, "iso_ref": "", "iso_type": "blank", "isotherm_data": [{"loading": "1.00628", "pressure": "1.24411"}, {"loading": "1.08543", "pressure": "1.34074"}, {"loading": "1.30025", "pressure": "1.66694"}, {"loading": "1.40201", "pressure": "1.8119"}, {"loading": "1.49246", "pressure": "1.94479"}, {"loading": "1.57161", "pressure": "2.10188"}, {"loading": "1.63945", "pressure": "2.22271"}, {"loading": "1.71859", "pressure": "2.31934"}, {"loading": "1.87688", "pressure": "2.57305"}, {"loading": "1.93342", "pressure": "2.66971"}, {"loading": "2.17085", "pressure": "3.08052"}, {"loading": "2.22739", "pressure": "3.17718"}, {"loading": "2.28392", "pressure": "3.28593"}, {"loading": "2.35176", "pressure": "3.38257"}, {"loading": "2.46482", "pressure": "3.5638"}, {"loading": "2.51005", "pressure": "3.66047"}, {"loading": "2.56658", "pressure": "3.76922"}, {"loading": "2.62312", "pressure": "3.86588"}, {"loading": "2.73618", "pressure": "4.08339"}, {"loading": "2.79271", "pressure": "4.18004"}, {"loading": "2.84925", "pressure": "4.2888"}, {"loading": "2.90578", "pressure": "4.39755"}, {"loading": "3.00754", "pressure": "4.57879"}, {"loading": "3.06407", "pressure": "4.68754"}, {"loading": "3.1206", "pressure": "4.79629"}, {"loading": "3.17714", "pressure": "4.89295"}, {"loading": "3.27889", "pressure": "5.07419"}, {"loading": "3.31281", "pressure": "5.18297"}, {"loading": "3.36935", "pressure": "5.27963"}, {"loading": "3.41457", "pressure": "5.3884"}, {"loading": "3.52764", "pressure": "5.59381"}, {"loading": "3.57286", "pressure": "5.70258"}, {"loading": "3.6294", "pressure": "5.81133"}, {"loading": "3.67462", "pressure": "5.92009"}, {"loading": "3.77638", "pressure": "6.10133"}, {"loading": "3.82161", "pressure": "6.2101"}, {"loading": "3.87814", "pressure": "6.31885"}, {"loading": "3.92337", "pressure": "6.42762"}, {"loading": "4.00251", "pressure": "6.58471"}, {"loading": "4.04774", "pressure": "6.69347"}, {"loading": "4.10427", "pressure": "6.80222"}, {"loading": "4.1495", "pressure": "6.91099"}, {"loading": "4.22864", "pressure": "7.08017"}, {"loading": "4.27387", "pressure": "7.18894"}, {"loading": "4.3191", "pressure": "7.2977"}, {"loading": "4.37563", "pressure": "7.40645"}, {"loading": "4.48869", "pressure": "7.67232"}, {"loading": "4.53392", "pressure": "7.78109"}, {"loading": "4.57915", "pressure": "7.88986"}, {"loading": "4.74874", "pressure": "8.27657"}, {"loading": "4.79397", "pressure": "8.38534"}, {"loading": "4.87312", "pressure": "8.5787"}, {"loading": "4.91834", "pressure": "8.68747"}, {"loading": "4.96357", "pressure": "8.79623"}, {"loading": "4.99749", "pressure": "8.91711"}, {"loading": "5.06533", "pressure": "9.07421"}, {"loading": "5.11055", "pressure": "9.20716"}, {"loading": "5.1897", "pressure": "9.40052"}, {"loading": "5.26884", "pressure": "9.60598"}, {"loading": "5.33668", "pressure": "9.76308"}, {"loading": "5.40452", "pressure": "9.94437"}], "loading_basis": "molar", "loading_unit": "mmol", "material_batch": "NIST-MATDB-991daf7313251e7e607e2bab2da57e33", "material_name": "CuBTC", "pressure_mode": "absolute", "pressure_unit": "bar", "t_iso": 303.0, "volloaded": {"0.5": 0.39611095802293594, "1.0": 0.7731736894688127, "1.5": 1.1903111563458, "2.0": 1.520277630021007, "2.5": 1.83130400969611, "3.0": 2.1243130033348754, "3.5": 2.425018488109033, "4.0": 2.692834528987173, "4.5": 2.9633021363937324, "5.0": 3.2372389709777094, "5.5": 3.476001342193661, "6.0": 3.7194867049216507, "6.5": 3.9598341492138265, "7.0": 4.191137613193049, "7.5": 4.415411709105954, "8.0": 4.627451421220036, "8.5": 4.8409049348365745, "9.0": 5.033284128580522, "9.5": 5.22801815049158}}
