Repository: pauliacomi/separation-explorer

# Separation Explorer

A repository which contains the code to generate and to 
display the NIST ISODB separation explorer.

## Data

In the `./data/` folder the following are found:

* `iso.db` - the complete ISODB database in a SQLite format
* `kpi.json` - the calculated KPI, in a JSON format
* `isotherms/` - selected isotherms for the separation explorer

## Data generation

All data processing performed can be found in the Jupyter notebooks
located in the `./notebooks/` folder. It extracts the isotherms 
from the database, performs outlier detection and saves selected 
ones in the `./data/isotherms/` folder.

File: data/isotherms/10.1002chem.200902719.Isotherm7.json
{"DOI": "10.1002/chem.200902719", "adsorbate": "methane", "adsorbent_basis": "mass", "adsorbent_unit": "g", "articleSource": "UNKNOWN", "compositionType": "molefraction", "concentrationUnits": "", "date": "1000-01-01", "digitizer": "UNKNOWN", "filename": "10.1002chem.200902719.Isotherm7", "henry_slope": 0.7132299422945368, "henry_virial": 1.025440207770427, "iso_ref": "", "iso_type": "blank", "isotherm_data": [{"loading": "0.678392", "pressure": "0.785062"}, {"loading": "0.84799", "pressure": "0.966213"}, {"loading": "1.13065", "pressure": "1.40114"}, {"loading": "1.24372", "pressure": "1.60655"}, {"loading": "1.52638", "pressure": "1.99311"}, {"loading": "1.77513", "pressure": "2.4039"}, {"loading": "1.82035", "pressure": "2.51267"}, {"loading": "2.01256", "pressure": "2.80262"}, {"loading": "2.13693", "pressure": "3.00801"}, {"loading": "2.4196", "pressure": "3.51549"}, {"loading": "2.69095", "pressure": "4.02299"}, {"loading": "2.96231", "pressure": "4.51839"}, {"loading": "3.22236", "pressure": "5.0259"}, {"loading": "3.49372", "pressure": "5.50921"}, {"loading": "3.73116", "pressure": "6.01675"}, {"loading": "3.96859", "pressure": "6.50011"}, {"loading": "4.18342", "pressure": "6.99559"}, {"loading": "4.42085", "pressure": "7.51522"}, {"loading": "4.63568", "pressure": "8.0107"}, {"loading": "4.82789", "pressure": "8.5183"}, {"loading": "5.04271", "pressure": "9.00169"}, {"loading": "5.24623", "pressure": "9.52137"}, {"loading": "5.41583", "pressure": "10.0169"}], "loading_basis": "molar", "loading_unit": "mmol", "material": "CuBTC", "material_batch": "NIST-MATDB-991daf7313251e7e607e2bab2da57e33", "pressure_mode": "absolute", "pressure_unit": "bar", "temperature": 303.0, "uptake": {"0": 0.0, "0.5": 0.3566149711472684, "1.0": 0.8699482445329906, "1.5": 1.1850684810866072, "2.0": 1.53055217434699, "2.5": 1.815082578836076, "3.0": 2.1320796971614975, "3.5": 2.410971958894932, "4.0": 2.6786577113300494, "4.5": 2.9522367048849416, "5.0": 3.209088744261197, "5.5": 3.4885489387763546, "6.0": 3.723323927966269, "6.5": 3.968535967188017, "7.0": 4.185435022804688, "7.5": 4.413895658256836, "8.0": 4.631040698716396, "8.5": 4.820960443262411, "9.0": 5.041958958811725, "9.5": 5.237860960591133, "10.0": 5.410045809335458}, "volloaded": {"0": 0, "0.5": 0.3566149711472684, "1.0": 0.8699482445329906, "1.5": 1.1850684810866072, "2.0": 1.53055217434699, "2.5": 1.815082578836076, "3.0": 2.1320796971614975, "3.5": 2.410971958894932, "4.0": 2.6786577113300494, "4.5": 2.9522367048849416, "5.0": 3.209088744261197, "5.5": 3.4885489387763546, "6.0": 3.723323927966269, "6.5": 3.968535967188017, "7.0": 4.185435022804688, "7.5": 4.413895658256836, "8.0": 4.631040698716396, "8.5": 4.820960443262411, "9.0": 5.041958958811725, "9.5": 5.237860960591133, "10.0": 5.410045809335458}}

File: data/isotherms/10.1002chem.200902719.Isotherm8-1.json
{"DOI": "10.1002/chem.200902719", "adsorbate": "methane", "adsorbent_basis": "mass", "adsorbent_unit": "g", "articleSource": "UNKNOWN", "compositionType": "molefraction", "concentrationUnits": "", "date": "1000-01-01", "digitizer": "UNKNOWN", "filename": "10.1002chem.200902719.Isotherm8-1", "henry_slope": 0.6274989836661758, "henry_virial": 0.8556265079651396, "iso_ref": "", "iso_type": "blank", "isotherm_data": [{"loading": "0.949749", "pressure": "1.26837"}, {"loading": "0.983668", "pressure": "1.35297"}, {"loading": "1.2098", "pressure": "1.70333"}, {"loading": "1.27764", "pressure": "1.81207"}, {"loading": "1.33417", "pressure": "1.90873"}, {"loading": "1.43593", "pressure": "2.07788"}, {"loading": "1.49246", "pressure": "2.17454"}, {"loading": "1.54899", "pressure": "2.28329"}, {"loading": "1.59422", "pressure": "2.37996"}, {"loading": "1.71859", "pressure": "2.56117"}, {"loading": "1.80905", "pressure": "2.74243"}, {"loading": "1.87688", "pressure": "2.83907"}, {"loading": "1.93342", "pressure": "2.91155"}, {"loading": "2.01256", "pressure": "3.09282"}, {"loading": "2.0691", "pressure": "3.20157"}, {"loading": "2.12563", "pressure": "3.31032"}, {"loading": "2.17085", "pressure": "3.407"}, {"loading": "2.27261", "pressure": "3.58824"}, {"loading": "2.32915", "pressure": "3.69699"}, {"loading": "2.38568", "pressure": "3.80574"}, {"loading": "2.44221", "pressure": "3.9024"}, {"loading": "2.53266", "pressure": "4.08366"}, {"loading": "2.5892", "pressure": "4.19241"}, {"loading": "2.63442", "pressure": "4.30118"}, {"loading": "2.69095", "pressure": "4.39784"}, {"loading": "2.78141", "pressure": "4.59118"}, {"loading": "2.83794", "pressure": "4.69994"}, {"loading": "2.88317", "pressure": "4.8087"}, {"loading": "2.9397", "pressure": "4.90536"}, {"loading": "3.01884", "pressure": "5.08663"}, {"loading": "3.07538", "pressure": "5.19538"}, {"loading": "3.1206", "pressure": "5.30415"}, {"loading": "3.17714", "pressure": "5.4129"}, {"loading": "3.25628", "pressure": "5.58208"}, {"loading": "3.30151", "pressure": "5.69085"}, {"loading": "3.35804", "pressure": "5.7996"}, {"loading": "3.40327", "pressure": "5.90837"}, {"loading": "3.49372", "pressure": "6.08962"}, {"loading": "3.53894", "pressure": "6.19839"}, {"loading": "3.58417", "pressure": "6.30716"}, {"loading": "3.70854", "pressure": "6.5851"}, {"loading": "3.75377", "pressure": "6.69387"}, {"loading": "3.79899", "pressure": "6.79054"}, {"loading": "3.84422", "pressure": "6.89931"}, {"loading": "3.94598", "pressure": "7.14101"}, {"loading": "3.99121", "pressure": "7.24978"}, {"loading": "4.03643", "pressure": "7.35854"}, {"loading": "4.12688", "pressure": "7.58817"}, {"loading": "4.17211", "pressure": "7.69693"}, {"loading": "4.21734", "pressure": "7.8057"}, {"loading": "4.26256", "pressure": "7.91447"}, {"loading": "4.3304", "pressure": "8.09575"}, {"loading": "4.37563", "pressure": "8.20452"}, {"loading": "4.42085", "pressure": "8.31329"}, {"loading": "4.46608", "pressure": "8.43414"}, {"loading": "4.54523", "pressure": "8.61542"}, {"loading": "4.60176", "pressure": "8.76044"}, {"loading": "4.64698", "pressure": "8.86921"}, {"loading": "4.72613", "pressure": "9.07467"}, {"loading": "4.76005", "pressure": "9.18345"}, {"loading": "4.80528", "pressure": "9.30431"}, {"loading": "4.8392", "pressure": "9.41309"}, {"loading": "4.91834", "pressure": "9.60645"}, {"loading": "4.97487", "pressure": "9.75148"}, {"loading": "5.03141", "pressure": "9.9086"}], "loading_basis": "molar", "loading_unit": "mmol", "material": "CuBTC", "material_batch": "NIST-MATDB-991daf7313251e7e607e2bab2da57e33", "pressure_mode": "absolute", "pressure_unit": "bar", "temperature": 308.0, "uptake": {"0": 0.0, "0.5": 0.3137494918330879, "1.0": 0.6274989836661758, "1.5": 1.0785652141797009, "2.0": 1.3890776866686374, "2.5": 1.6766071464047236, "3.0": 1.9720360589176367, "3.5": 2.2230662877951888, "4.0": 2.490913078450844, "4.5": 2.7387486634943623, "5.0": 2.9810185281624095, "5.5": 3.217884142333609, "6.0": 3.448996529655173, "6.5": 3.6704602453767, "7.0": 3.886612281340505, "7.5": 4.092150319644646, "8.0": 4.294567696381288, "8.5": 4.49483562113857, "9.0": 4.697364641779422, "9.5": 4.87477125258585}, "volloaded": {"0": 0, "0.5": 0.3137494918330879, "1.0": 0.6274989836661758, "1.5": 1.0785652141797009, "2.0": 1.3890776866686374, "2.5": 1.6766071464047236, "3.0": 1.9720360589176367, "3.5": 2.2230662877951888, "4.0": 2.490913078450844, "4.5": 2.7387486634943623, "5.0": 2.9810185281624095, "5.5": 3.217884142333609, "6.0": 3.448996529655173, "6.5": 3.6704602453767, "7.0": 3.886612281340505, "7.5": 4.092150319644646, "8.0": 4.294567696381288, "8.5": 4.49483562113857, "9.0": 4.697364641779422, "9.5": 4.87477125258585}}

File: data/isotherms/10.1002chem.200902719.Isotherm8.json
{"DOI": "10.1002/chem.200902719", "adsorbate": "methane", "adsorbent_basis": "mass", "adsorbent_unit": "g", "articleSource": "UNKNOWN", "compositionType": "molefraction", "concentrationUnits": "", "date": "1000-01-01", "digitizer": "UNKNOWN", "filename": "10.1002chem.200902719.Isotherm8", "henry_slope": 0.6824520108287802, "henry_virial": 0.9422213476805824, "iso_ref": "", "iso_type": "blank", "isotherm_data": [{"loading": "0.565327", "pressure": "0.700571"}, {"loading": "0.667085", "pressure": "0.797169"}, {"loading": "0.712312", "pressure": "0.893843"}, {"loading": "0.768844", "pressure": "0.990503"}, {"loading": "0.836683", "pressure": "1.09924"}, {"loading": "0.927136", "pressure": "1.19585"}, {"loading": "1.02889", "pressure": "1.38919"}, {"loading": "1.09673", "pressure": "1.51001"}, {"loading": "1.16457", "pressure": "1.60666"}, {"loading": "1.40201", "pressure": "2.01746"}, {"loading": "1.63945", "pressure": "2.40409"}, {"loading": "1.68467", "pressure": "2.50076"}, {"loading": "1.84296", "pressure": "2.80284"}, {"loading": "2.00126", "pressure": "3.00819"}, {"loading": "2.23869", "pressure": "3.50364"}, {"loading": "2.99623", "pressure": "4.98993"}, {"loading": "3.23367", "pressure": "5.50956"}, {"loading": "3.44849", "pressure": "6.02922"}, {"loading": "3.67462", "pressure": "6.5126"}, {"loading": "3.90075", "pressure": "6.99597"}, {"loading": "4.09296", "pressure": "7.51566"}, {"loading": "4.29648", "pressure": "7.99906"}, {"loading": "4.51131", "pressure": "8.50664"}, {"loading": "4.69221", "pressure": "9.00216"}, {"loading": "4.88442", "pressure": "9.53395"}, {"loading": "5.06533", "pressure": "10.0174"}], "loading_basis": "molar", "loading_unit": "mmol", "material": "CuBTC", "material_batch": "NIST-MATDB-991daf7313251e7e607e2bab2da57e33", "pressure_mode": "absolute", "pressure_unit": "bar", "temperature": 308.0, "volloaded": {"0.5": 0.4157106554819195, "1.0": 0.7747690023726974, "1.5": 1.0911094206257241, "2.0": 1.3919182220058424, "2.5": 1.6843144895003619, "3.0": 1.9949465010956902, "3.5": 2.236945635886568, "4.0": 2.4916773405593795, "4.5": 2.7465199352077994, "5.0": 3.0008313909897426, "5.5": 3.2293016486730943, "6.0": 3.4364108705692185, "6.5": 3.668725593942654, "7.0": 3.902240516076892, "7.5": 4.087168069041159, "8.0": 4.296877849009023, "8.5": 4.50849966231924, "9.0": 4.691421446561188, "9.5": 4.8721491233381595, "10.0": 5.05881881166615}}

File: data/isotherms/10.1002chem.201001549.Isotherm11.json
{"DOI": "10.1002/chem.201001549", "adsorbate": "methane", "adsorbent_basis": "mass", "adsorbent_unit": "g", "articleSource": "UNKNOWN", "compositionType": "molefraction", "concentrationUnits": "", "date": "1000-01-01", "digitizer": "UNKNOWN", "filename": "10.1002chem.201001549.Isotherm11", "henry_slope": 1e-10, "henry_virial": 2.1680841438569427e-09, "iso_ref": "", "iso_type": "blank", "isotherm_data": [{"loading": "2.5338480000000003e-15", "pressure": "0.267058"}, {"loading": "0.03954788025", "pressure": "0.365234"}, {"loading": "0.03954788025", "pressure": "0.414326"}, {"loading": "0.0790957605", "pressure": "0.467338"}, {"loading": "0.0790957605", "pressure": "0.520357"}, {"loading": "0.0790957605", "pressure": "0.569448"}, {"loading": "0.0988695891", "pressure": "0.618536"}, {"loading": "0.158191521", "pressure": "0.671545"}, {"loading": "0.1186434177", "pressure": "0.716716"}, {"loading": "0.158191521", "pressure": "0.773655"}, {"loading": "0.2372872815", "pressure": "0.816842"}, {"loading": "0.1977391782", "pressure": "0.873795"}, {"loading": "0.1977391782", "pressure": "0.92485"}, {"loading": "0.21751345290000001", "pressure": "0.977866"}], "loading_basis": "molar", "loading_unit": "mmol", "material": "SNU-30'", "material_batch": "NIST-MATDB-1dee7f17d4304cd2f5c200de12a5335f", "pressure_mode": "absolute", "pressure_unit": "bar", "temperature": 298.0, "volloaded": {"0.5": 0.0790957605}}

File: data/isotherms/10.1002chem.201001549.Isotherm14.json
{"DOI": "10.1002/chem.201001549", "adsorbate": "carbon dioxide", "adsorbent_basis": "mass", "adsorbent_unit": "g", "articleSource": "UNKNOWN", "compositionType": "molefraction", "concentrationUnits": "", "date": "1000-01-01", "digitizer": "UNKNOWN", "filename": "10.1002chem.201001549.Isotherm14", "iso_ref": "", "iso_type": "blank", "isotherm_data": [{"loading": "0.1429424847", "pressure": "0.160905"}, {"loading": "0.20250218790000002", "pressure": "0.212039"}, {"loading": "0.2441938017", "pressure": "0.26467"}, {"loading": "0.2799290883", "pressure": "0.312789"}, {"loading": "0.2977971777", "pressure": "0.357895"}, {"loading": "0.3335329104", "pressure": "0.410524"}, {"loading": "0.35735643480000007", "pressure": "0.466155"}, {"loading": "0.3871362864000001", "pressure": "0.515775"}, {"loading": "0.41095981080000005", "pressure": "0.569904"}, {"loading": "0.44669777400000005", "pressure": "0.619526"}, {"loading": "0.470519514", "pressure": "0.670647"}, {"loading": "0.482430384", "pressure": "0.721765"}, {"loading": "0.506256585", "pressure": "0.781907"}, {"loading": "0.518167455", "pressure": "0.825507"}, {"loading": "0.5241228900000001", "pressure": "0.87512"}, {"loading": "0.5539045260000001", "pressure": "0.921733"}, {"loading": "0.571770831", "pressure": "0.974356"}], "loading_basis": "molar", "loading_unit": "mmol", "material_batch": "NIST-MATDB-d9af1840e9c176319fe03a522abd7419", "material_name": "SNU-31'", "pressure_mode": "absolute", "pressure_unit": "bar", "t_iso": 298.0, "volloaded": 0.5111993228649083}

File: data/isotherms/10.1002chem.201001549.Isotherm9.json
{"DOI": "10.1002/chem.201001549", "adsorbate": "carbon dioxide", "adsorbent_basis": "mass", "adsorbent_unit": "g", "articleSource": "UNKNOWN", "compositionType": "molefraction", "concentrationUnits": "", "date": "1000-01-01", "digitizer": "UNKNOWN", "filename": "10.1002chem.201001549.Isotherm9", "henry_slope": 0.6419426399320304, "henry_virial": 0.43627123013265035, "iso_ref": "", "iso_type": "blank", "isotherm_data": [{"loading": "0.059321931900000006", "pressure": "0.117809"}, {"loading": "0.1186434177", "pressure": "0.16689"}, {"loading": "0.1977391782", "pressure": "0.214004"}, {"loading": "0.2768349387", "pressure": "0.263082"}, {"loading": "0.35593069920000003", "pressure": "0.316087"}, {"loading": "0.41525263110000005", "pressure": "0.369095"}, {"loading": "0.49435017600000003", "pressure": "0.414246"}, {"loading": "0.5141213280000001", "pressure": "0.467261"}, {"loading": "0.612990471", "pressure": "0.518299"}, {"loading": "0.6525416970000001", "pressure": "0.569347"}, {"loading": "0.731635227", "pressure": "0.620389"}, {"loading": "0.8107332180000001", "pressure": "0.667503"}, {"loading": "0.8502799830000002", "pressure": "0.714624"}, {"loading": "0.9096023610000001", "pressure": "0.767632"}, {"loading": "0.9689247390000001", "pressure": "0.822604"}, {"loading": "0.9886958910000001", "pressure": "0.865801"}, {"loading": "1.0677938820000001", "pressure": "0.918806"}, {"loading": "1.12711626", "pressure": "0.973778"}], "loading_basis": "molar", "loading_unit": "mmol", "material": "SNU-30'", "material_batch": "NIST-MATDB-1dee7f17d4304cd2f5c200de12a5335f", "pressure_mode": "absolute", "pressure_unit": "bar", "temperature": 298.0, "volloaded": {"0.5": 0.577542247171539}}

File: data/isotherms/10.1002chem.201001700.Isotherm4.json
{"DOI": "10.1002/chem.201001700", "adsorbate": "hydrogen", "adsorbent_basis": "mass", "adsorbent_unit": "g", "articleSource": "UNKNOWN", "compositionType": "molefraction", "concentrationUnits": "", "date": "1000-01-01", "digitizer": "UNKNOWN", "filename": "10.1002chem.201001700.Isotherm4", "henry_slope": 1.7533316757086994, "henry_virial": 4.165943612504076, "iso_ref": "", "iso_type": "blank", "isotherm_data": [{"loading": "0.146669", "pressure": "0.0836516"}, {"loading": "0.186156", "pressure": "0.181124"}, {"loading": "0.0846165", "pressure": "0.194217"}, {"loading": "0.191797", "pressure": "0.898345"}, {"loading": "0.236926", "pressure": "1.8156"}, {"loading": "0.282055", "pressure": "2.93799"}, {"loading": "0.31026", "pressure": "3.95999"}, {"loading": "0.332825", "pressure": "4.88016"}, {"loading": "0.355389", "pressure": "5.90289"}, {"loading": "0.377953", "pressure": "6.92562"}, {"loading": "0.4118", "pressure": "7.84434"}, {"loading": "0.445647", "pressure": "8.86561"}, {"loading": "0.468211", "pressure": "9.88834"}, {"loading": "0.502058", "pressure": "10.9096"}, {"loading": "0.524622", "pressure": "11.9324"}, {"loading": "0.558469", "pressure": "12.8511"}, {"loading": "0.592315", "pressure": "13.7698"}, {"loading": "0.620521", "pressure": "14.7918"}, {"loading": "0.637444", "pressure": "15.8152"}, {"loading": "0.648726", "pressure": "16.8394"}, {"loading": "0.682573", "pressure": "17.7581"}, {"loading": "0.72206", "pressure": "18.7787"}], "loading_basis": "molar", "loading_unit": "mmol", "material": "IRMOF-1", "material_batch": "NIST-MATDB-2c9380bddc59f547484ff729eab7d7cb", "pressure_mode": "absolute", "pressure_unit": "bar", "temperature": 298.0, "uptake": {"0": 0.0, "0.5": 0.13116197870770657, "1.0": 0.19679843198456262, "1.5": 0.22139846142021574, "2.0": 0.24434034581562558, "2.5": 0.2644443203699249, "3.0": 0.2837663425146771, "3.5": 0.29756526619373774, "4.0": 0.31124115092863275, "4.5": 0.32350247220622275, "5.0": 0.33546897227029615, "5.5": 0.3465002317424931, "6.0": 0.3575314912146901, "6.5": 0.36856275068688704, "7.0": 0.3806932689176245, "7.5": 0.39911400646551726, "8.0": 0.4169588943374426, "8.5": 0.43352992844203786, "9.0": 0.4486119819209371, "9.5": 0.45964324139313406, "10.0": 0.4719116795722931, "10.5": 0.48848287593756734, "11.0": 0.5040523152131404, "11.5": 0.5150828197105984, "12.0": 0.5271125379340372, "12.5": 0.5455336764994013, "13.0": 0.5639546529879177, "13.5": 0.5823752473059759, "14.0": 0.5986682497064579, "14.5": 0.6124676626223092, "15.0": 0.623963806918116, "15.5": 0.6322318350596052, "16.0": 0.6394796508494435, "16.5": 0.6449873641866823, "17.0": 0.654642869707195, "17.5": 0.6730640082725591, "18.0": 0.6919321076817558, "18.5": 0.7112771008230453}, "volloaded": {"0": 0, "0.5": 0.13116197870770657, "1.0": 0.19679843198456262, "1.5": 0.22139846142021574, "2.0": 0.24434034581562558, "2.5": 0.2644443203699249, "3.0": 0.2837663425146771, "3.5": 0.29756526619373774, "4.0": 0.31124115092863275, "4.5": 0.32350247220622275, "5.0": 0.33546897227029615, "5.5": 0.3465002317424931, "6.0": 0.3575314912146901, "6.5": 0.36856275068688704, "7.0": 0.3806932689176245, "7.5": 0.39911400646551726, "8.0": 0.4169588943374426, "8.5": 0.43352992844203786, "9.0": 0.4486119819209371, "9.5": 0.45964324139313406, "10.0": 0.4719116795722931, "10.5": 0.48848287593756734, "11.0": 0.5040523152131404, "11.5": 0.5150828197105984, "12.0": 0.5271125379340372, "12.5": 0.5455336764994013, "13.0": 0.5639546529879177, "13.5": 0.5823752473059759, "14.0": 0.5986682497064579, "14.5": 0.6124676626223092, "15.0": 0.623963806918116, "15.5": 0.6322318350596052, "16.0": 0.6394796508494435, "16.5": 0.6449873641866823, "17.0": 0.654642869707195, "17.5": 0.6730640082725591, "18.0": 0.6919321076817558, "18.5": 0.7112771008230453}}

File: data/isotherms/10.1002chem.201002135.Isotherm11.json
{"DOI": "10.1002/chem.201002135", "adsorbate": "methane", "adsorbent_basis": "mass", "adsorbent_unit": "g", "articleSource": "UNKNOWN", "compositionType": "molefraction", "concentrationUnits": "", "date": "1000-01-01", "digitizer": "UNKNOWN", "filename": "10.1002chem.201002135.Isotherm11", "henry_slope": 1.699815109197075, "henry_virial": 1.1487776294525258, "iso_ref": "", "iso_type": "blank", "isotherm_data": [{"loading": "0.1120995768", "pressure": "0.0659481"}, {"loading": "0.10932171210000002", "pressure": "0.114528"}, {"loading": "0.16447840830000002", "pressure": "0.163117"}, {"loading": "0.27757011150000005", "pressure": "0.211715"}, {"loading": "0.27439566390000003", "pressure": "0.267235"}, {"loading": "0.3297508746", "pressure": "0.312354"}, {"loading": "0.32657642700000006", "pressure": "0.367874"}, {"loading": "0.3819316377", "pressure": "0.412993"}, {"loading": "0.436691751", "pressure": "0.468523"}, {"loading": "0.4339138863", "pressure": "0.517103"}, {"loading": "0.43133453610000005", "pressure": "0.562213"}, {"loading": "0.4281600885", "pressure": "0.617733"}, {"loading": "0.4833181230000001", "pressure": "0.666322"}, {"loading": "0.538277643", "pressure": "0.718381"}, {"loading": "0.593629731", "pressure": "0.7635"}, {"loading": "0.5327192370000001", "pressure": "0.815541"}, {"loading": "0.645613764", "pressure": "0.867609"}, {"loading": "0.7003725390000001", "pressure": "0.923138"}, {"loading": "0.755332059", "pressure": "0.975197"}], "loading_basis": "molar", "loading_unit": "mmol", "material": "C26H8Cu2N2O12", "material_batch": "NIST-MATDB-1c8c5285a706062eabfdae03e3a3e79c", "pressure_mode": "absolute", "pressure_unit": "bar", "temperature": 298.0, "uptake": {"0": 0.0, "0.5": 0.43489185706912514}, "volloaded": {"0": 0, "0.5": 0.43489185706912514}}

File: data/isotherms/10.1002chem.201002135.Isotherm9.json
{"DOI": "10.1002/chem.201002135", "adsorbate": "carbon dioxide", "adsorbent_basis": "mass", "adsorbent_unit": "g", "articleSource": "UNKNOWN", "compositionType": "molefraction", "concentrationUnits": "", "date": "1000-01-01", "digitizer": "UNKNOWN", "filename": "10.1002chem.201002135.Isotherm9", "henry_slope": 4.258820437002005, "henry_virial": 5.419000230659734, "iso_ref": "", "iso_type": "blank", "isotherm_data": [{"loading": "0.7448174820000001", "pressure": "0.145857"}, {"loading": "0.8571142350000001", "pressure": "0.208335"}, {"loading": "1.3727701470000002", "pressure": "0.309047"}, {"loading": "1.600936914", "pressure": "0.371543"}, {"loading": "1.656690492", "pressure": "0.409722"}, {"loading": "1.82771631", "pressure": "0.458329"}, {"loading": "1.9987421280000002", "pressure": "0.506936"}, {"loading": "2.3402004510000003", "pressure": "0.61456"}, {"loading": "2.6820513420000003", "pressure": "0.715244"}, {"loading": "3.023906694", "pressure": "0.815928"}, {"loading": "3.2500883160000003", "pressure": "0.913125"}, {"loading": "3.4219081920000005", "pressure": "0.947852"}], "loading_basis": "molar", "loading_unit": "mmol", "material": "C26H8Cu2N2O12", "material_batch": "NIST-MATDB-1c8c5285a706062eabfdae03e3a3e79c", "pressure_mode": "absolute", "pressure_unit": "bar", "temperature": 298.0, "volloaded": {"0.5": 1.9743375139804555}}

File: data/isotherms/10.1002chem.201002683.Isotherm1.json
{"DOI": "10.1002/chem.201002683", "adsorbate": "carbon dioxide", "adsorbent_basis": "mass", "adsorbent_unit": "g", "articleSource": "UNKNOWN", "compositionType": "molefraction", "concentrationUnits": "", "date": "1000-01-01", "digitizer": "UNKNOWN", "filename": "10.1002chem.201002683.Isotherm1", "henry_slope": 0.7210287314416725, "henry_virial": 0.50973041014958, "iso_ref": "", "iso_type": "blank", "isotherm_data": [{"loading": "0.017098700730000003", "pressure": "0.0256984"}, {"loading": "0.0256583337", "pressure": "0.0422187"}, {"loading": "0.031359580920000005", "pressure": "0.0513967"}, {"loading": "0.0455847285", "pressure": "0.0642459"}, {"loading": "0.05981977950000001", "pressure": "0.0807663"}, {"loading": "0.0797510814", "pressure": "0.104629"}, {"loading": "0.3777855843", "pressure": "0.128492"}, {"loading": "0.550982571", "pressure": "0.161533"}, {"loading": "0.6504227220000001", "pressure": "0.203751"}, {"loading": "0.744219708", "pressure": "0.256984"}, {"loading": "0.8266946760000001", "pressure": "0.32123"}, {"loading": "0.9063859800000001", "pressure": "0.403832"}, {"loading": "0.9719448360000001", "pressure": "0.508461"}, {"loading": "1.0061740890000002", "pressure": "0.570871"}, {"loading": "1.037579529", "pressure": "0.638788"}, {"loading": "1.069020657", "pressure": "0.719554"}, {"loading": "1.100479629", "pressure": "0.805827"}, {"loading": "1.1319698280000001", "pressure": "0.903114"}, {"loading": "1.1578034790000002", "pressure": "1.00774"}], "loading_basis": "molar", "loading_unit": "mmol", "material": "Zn2(BPDC)2(BPEE)*2DMF", "material_batch": "NIST-MATDB-cfce919e827b2d8b15eb6b7c1eb367ad", "pressure_mode": "absolute", "pressure_unit": "bar", "temperature": 298.0, "volloaded": {"0.5": 0.966643308884038, "1.0": 1.1558923626547324}}

File: data/isotherms/10.1002chem.201002683.Isotherm2.json
{"DOI": "10.1002/chem.201002683", "adsorbate": "nitrogen", "adsorbent_basis": "mass", "adsorbent_unit": "g", "articleSource": "UNKNOWN", "compositionType": "molefraction", "concentrationUnits": "", "date": "1000-01-01", "digitizer": "UNKNOWN", "filename": "10.1002chem.201002683.Isotherm2", "henry_slope": 0.0028015886108009543, "henry_virial": 0.002282009778080268, "iso_ref": "", "iso_type": "blank", "isotherm_data": [{"loading": "0.0001336640508", "pressure": "0.0477255"}, {"loading": "0.0002930323836", "pressure": "0.104629"}, {"loading": "0.00045239893200000003", "pressure": "0.161533"}, {"loading": "0.00057578127", "pressure": "0.205587"}, {"loading": "0.000730011423", "pressure": "0.260655"}, {"loading": "0.000904802325", "pressure": "0.323065"}, {"loading": "0.003973930176", "pressure": "0.405667"}, {"loading": "0.004256677278", "pressure": "0.506625"}, {"loading": "0.0072692441100000015", "pressure": "0.569035"}, {"loading": "0.0046422504300000006", "pressure": "0.644295"}, {"loading": "0.0076908086100000005", "pressure": "0.719554"}, {"loading": "0.00793241637", "pressure": "0.805827"}, {"loading": "0.01104784494", "pressure": "0.90495"}, {"loading": "0.011346018180000002", "pressure": "1.01141"}], "loading_basis": "molar", "loading_unit": "mmol", "material": "Zn2(BPDC)2(BPEE)*2DMF", "material_batch": "NIST-MATDB-cfce919e827b2d8b15eb6b7c1eb367ad", "pressure_mode": "absolute", "pressure_unit": "bar", "temperature": 298.0, "volloaded": {"0.5": 0.004238123032167575, "1.0": 0.011314061044283301}}

File: data/isotherms/10.1002chem.201002818.Isotherm10.json
{"DOI": "10.1002/chem.201002818", "adsorbate": "oxygen", "adsorbent_basis": "mass", "adsorbent_unit": "g", "articleSource": "UNKNOWN", "compositionType": "molefraction", "concentrationUnits": "", "date": "1000-01-01", "digitizer": "UNKNOWN", "filename": "10.1002chem.201002818.Isotherm10", "henry_slope": 0.08136183639431138, "henry_virial": 0.049923409182391056, "iso_ref": "", "iso_type": "blank", "isotherm_data": [{"loading": "0.006863070060000001", "pressure": "0.104655"}, {"loading": "0.013726140120000003", "pressure": "0.206931"}, {"loading": "0.02745232485", "pressure": "0.304451"}, {"loading": "0.04804140120000001", "pressure": "0.406727"}, {"loading": "0.061767898200000004", "pressure": "0.506625"}, {"loading": "0.0754939491", "pressure": "0.608901"}, {"loading": "0.0823567515", "pressure": "0.708799"}, {"loading": "0.0960832485", "pressure": "0.808697"}, {"loading": "0.10294605090000002", "pressure": "0.913352"}, {"loading": "0.1235353503", "pressure": "1.00849"}], "loading_basis": "molar", "loading_unit": "mmol", "material": "Zn(bdc)(ted)0.5", "material_batch": "NIST-MATDB-6fd1bd97a5b2289108bee3430b51618c", "pressure_mode": "absolute", "pressure_unit": "bar", "temperature": 298.0, "uptake": {"0": 0.0, "0.5": 0.06085758925862981, "1.0": 0.12169798613524982}, "volloaded": {"0": 0, "0.5": 0.06085758925862981, "1.0": 0.12169798613524982}}

File: data/isotherms/10.1002chem.201002818.Isotherm11.json
{"DOI": "10.1002/chem.201002818", "adsorbate": "methane", "adsorbent_basis": "mass", "adsorbent_unit": "g", "articleSource": "UNKNOWN", "compositionType": "molefraction", "concentrationUnits": "", "date": "1000-01-01", "digitizer": "UNKNOWN", "filename": "10.1002chem.201002818.Isotherm11", "iso_ref": "", "iso_type": "blank", "isotherm_data": [{"loading": "0.054478624200000006", "pressure": "0.0998979"}, {"loading": "0.10900721160000001", "pressure": "0.204553"}, {"loading": "0.1528258302", "pressure": "0.306829"}, {"loading": "0.1966194672", "pressure": "0.406727"}, {"loading": "0.24043808580000003", "pressure": "0.509004"}, {"loading": "0.28423172280000003", "pressure": "0.608901"}, {"loading": "0.3280253598", "pressure": "0.708799"}, {"loading": "0.3718189968", "pressure": "0.808697"}, {"loading": "0.4263226026000001", "pressure": "0.910974"}, {"loading": "0.47009125800000007", "pressure": "1.00849"}], "loading_basis": "molar", "loading_unit": "mmol", "material_batch": "NIST-MATDB-a913314565a8850d65ecf76b10569999", "material_name": "[Zn(BDC-OH)-(TED)0.5]", "pressure_mode": "absolute", "pressure_unit": "bar", "t_iso": 298.0}

File: data/isotherms/10.1002chem.201002818.Isotherm12.json
{"DOI": "10.1002/chem.201002818", "adsorbate": "carbon monoxide", "adsorbent_basis": "mass", "adsorbent_unit": "g", "articleSource": "UNKNOWN", "compositionType": "molefraction", "concentrationUnits": "", "date": "1000-01-01", "digitizer": "UNKNOWN", "filename": "10.1002chem.201002818.Isotherm12", "henry_slope": 0.28423064414256893, "henry_virial": 0.47350370373387995, "iso_ref": "", "iso_type": "blank", "isotherm_data": [{"loading": "0.03308344515", "pressure": "0.0975194"}, {"loading": "0.0555822756", "pressure": "0.204553"}, {"loading": "0.06732050490000001", "pressure": "0.304451"}, {"loading": "0.10042915470000001", "pressure": "0.404349"}, {"loading": "0.12287779890000002", "pressure": "0.506625"}, {"loading": "0.1346164743", "pressure": "0.606523"}, {"loading": "0.15706511850000002", "pressure": "0.708799"}, {"loading": "0.17948833500000003", "pressure": "0.808697"}, {"loading": "0.19122701040000004", "pressure": "0.908595"}, {"loading": "0.2243356602", "pressure": "1.00849"}], "loading_basis": "molar", "loading_unit": "mmol", "material": "[Zn(BDC-OH)-(TED)0.5]", "material_batch": "NIST-MATDB-a913314565a8850d65ecf76b10569999", "pressure_mode": "absolute", "pressure_unit": "bar", "temperature": 298.0, "volloaded": {"0.5": 0.12142367214665613, "1.0": 0.22152178125909203}}

File: data/isotherms/10.1002chem.201002818.Isotherm13.json
{"DOI": "10.1002/chem.201002818", "adsorbate": "nitrogen", "adsorbent_basis": "mass", "adsorbent_unit": "g", "articleSource": "UNKNOWN", "compositionType": "molefraction", "concentrationUnits": "", "date": "1000-01-01", "digitizer": "UNKNOWN", "filename": "10.1002chem.201002818.Isotherm13", "iso_ref": "", "iso_type": "blank", "isotherm_data": [{"loading": "0.03305837433", "pressure": "0.0951408"}, {"loading": "0.05555729400000001", "pressure": "0.202174"}, {"loading": "0.0459255489", "pressure": "0.302072"}, {"loading": "0.07903419870000002", "pressure": "0.40197"}, {"loading": "0.09077242800000002", "pressure": "0.501868"}, {"loading": "0.11324605380000001", "pressure": "0.606523"}, {"loading": "0.11427476040000002", "pressure": "0.704042"}, {"loading": "0.13674838620000002", "pressure": "0.808697"}, {"loading": "0.15917204880000002", "pressure": "0.908595"}, {"loading": "0.14954030370000002", "pressure": "1.00849"}], "loading_basis": "molar", "loading_unit": "mmol", "material_batch": "NIST-MATDB-a913314565a8850d65ecf76b10569999", "material_name": "[Zn(BDC-OH)-(TED)0.5]", "pressure_mode": "absolute", "pressure_unit": "bar", "t_iso": 298.0, "volloaded": 0.13488079149757204}

File: data/isotherms/10.1002chem.201002818.Isotherm14.json
{"DOI": "10.1002/chem.201002818", "adsorbate": "oxygen", "adsorbent_basis": "mass", "adsorbent_unit": "g", "articleSource": "UNKNOWN", "compositionType": "molefraction", "concentrationUnits": "", "date": "1000-01-01", "digitizer": "UNKNOWN", "filename": "10.1002chem.201002818.Isotherm14", "henry_slope": 0.1389661576415061, "henry_virial": 0.10918723310011494, "iso_ref": "", "iso_type": "blank", "isotherm_data": [{"loading": "0.01168831071", "pressure": "0.0951408"}, {"loading": "0.023527135560000002", "pressure": "0.204553"}, {"loading": "0.045975512100000004", "pressure": "0.306829"}, {"loading": "0.057689205900000005", "pressure": "0.404349"}, {"loading": "0.06945286290000001", "pressure": "0.506625"}, {"loading": "0.0918510978", "pressure": "0.604144"}, {"loading": "0.10361475480000001", "pressure": "0.706421"}, {"loading": "0.1154033934", "pressure": "0.811076"}, {"loading": "0.1271166411", "pressure": "0.908595"}, {"loading": "0.13885531650000002", "pressure": "1.00849"}], "loading_basis": "molar", "loading_unit": "mmol", "material": "[Zn(BDC-OH)-(TED)0.5]", "material_batch": "NIST-MATDB-a913314565a8850d65ecf76b10569999", "pressure_mode": "absolute", "pressure_unit": "bar", "temperature": 298.0, "uptake": {"0": 0.0, "0.5": 0.06869086372497361, "1.0": 0.13785765541440012}, "volloaded": {"0": 0, "0.5": 0.06869086372497361, "1.0": 0.13785765541440012}}

File: data/isotherms/10.1002chem.201002818.Isotherm7.json
{"DOI": "10.1002/chem.201002818", "adsorbate": "methane", "adsorbent_basis": "mass", "adsorbent_unit": "g", "articleSource": "UNKNOWN", "compositionType": "molefraction", "concentrationUnits": "", "date": "1000-01-01", "digitizer": "UNKNOWN", "filename": "10.1002chem.201002818.Isotherm7", "henry_slope": 0.4517802646661312, "henry_virial": 0.31615717764812845, "iso_ref": "", "iso_type": "blank", "isotherm_data": [{"loading": "0.034315394910000005", "pressure": "0.0975194"}, {"loading": "0.08922000000000001", "pressure": "0.204553"}, {"loading": "0.1372614012", "pressure": "0.306829"}, {"loading": "0.18530324850000002", "pressure": "0.409106"}, {"loading": "0.22648140120000004", "pressure": "0.509004"}, {"loading": "0.27452324850000004", "pressure": "0.608901"}, {"loading": "0.32256464970000004", "pressure": "0.711178"}, {"loading": "0.3774692994", "pressure": "0.811076"}, {"loading": "0.4117846497", "pressure": "0.913352"}, {"loading": "0.42551070060000007", "pressure": "0.953787"}], "loading_basis": "molar", "loading_unit": "mmol", "material": "Zn(bdc)(ted)0.5", "material_batch": "NIST-MATDB-6fd1bd97a5b2289108bee3430b51618c", "pressure_mode": "absolute", "pressure_unit": "bar", "temperature": 298.0, "uptake": {"0": 0.0, "0.5": 0.22276993463499573}, "volloaded": {"0": 0, "0.5": 0.22276993463499573}}

File: data/isotherms/10.1002chem.201002818.Isotherm8.json
{"DOI": "10.1002/chem.201002818", "adsorbate": "carbon monoxide", "adsorbent_basis": "mass", "adsorbent_unit": "g", "articleSource": "UNKNOWN", "compositionType": "molefraction", "concentrationUnits": "", "date": "1000-01-01", "digitizer": "UNKNOWN", "filename": "10.1002chem.201002818.Isotherm8", "henry_slope": 0.18552803679431146, "henry_virial": 0.2226987322945596, "iso_ref": "", "iso_type": "blank", "isotherm_data": [{"loading": "0.02058921018", "pressure": "0.0998979"}, {"loading": "0.034315394910000005", "pressure": "0.204553"}, {"loading": "0.04804140120000001", "pressure": "0.304451"}, {"loading": "0.0754939491", "pressure": "0.406727"}, {"loading": "0.0960832485", "pressure": "0.509004"}, {"loading": "0.11667210180000001", "pressure": "0.608901"}, {"loading": "0.14412464970000002", "pressure": "0.711178"}, {"loading": "0.15785070060000003", "pressure": "0.813454"}, {"loading": "0.18530324850000002", "pressure": "0.913352"}, {"loading": "0.19902929940000003", "pressure": "1.01087"}], "loading_basis": "molar", "loading_unit": "mmol", "material": "Zn(bdc)(ted)0.5", "material_batch": "NIST-MATDB-6fd1bd97a5b2289108bee3430b51618c", "pressure_mode": "absolute", "pressure_unit": "bar", "temperature": 298.0, "volloaded": {"0.5": 0.0942706606083176, "1.0": 0.1974993031605058}}

File: data/isotherms/10.1002chem.201002818.Isotherm9.json
{"DOI": "10.1002/chem.201002818", "adsorbate": "nitrogen", "adsorbent_basis": "mass", "adsorbent_unit": "g", "articleSource": "UNKNOWN", "compositionType": "molefraction", "concentrationUnits": "", "date": "1000-01-01", "digitizer": "UNKNOWN", "filename": "10.1002chem.201002818.Isotherm9", "iso_ref": "", "iso_type": "blank", "isotherm_data": [{"loading": "0.02058921018", "pressure": "0.104655"}, {"loading": "0.02745232485", "pressure": "0.204553"}, {"loading": "0.04117846497", "pressure": "0.306829"}, {"loading": "0.0549046497", "pressure": "0.404349"}, {"loading": "0.061767898200000004", "pressure": "0.506625"}, {"loading": "0.0823567515", "pressure": "0.608901"}, {"loading": "0.0960832485", "pressure": "0.708799"}, {"loading": "0.1098092994", "pressure": "0.813454"}, {"loading": "0.1235353503", "pressure": "0.908595"}, {"loading": "0.1372614012", "pressure": "1.00849"}], "loading_basis": "molar", "loading_unit": "mmol", "material_batch": "NIST-MATDB-6fd1bd97a5b2289108bee3430b51618c", "material_name": "Zn(bdc)(ted)0.5", "pressure_mode": "absolute", "pressure_unit": "bar", "t_iso": 298.0, "volloaded": 0.10804473689645408}

File: data/isotherms/10.1002chem.201100350.isotherm10.json
{"DOI": "10.1002/chem.201100350", "adsorbate": "methane", "adsorbent_basis": "mass", "adsorbent_unit": "g", "articleSource": "UNKNOWN", "compositionType": "molefraction", "concentrationUnits": "", "date": "1000-01-01", "digitizer": "UNKNOWN", "filename": "10.1002chem.201100350.isotherm10", "iso_ref": "", "iso_type": "blank", "isotherm_data": [{"loading": "0.0188901045", "pressure": "0.0104345"}, {"loading": "0.052818686100000005", "pressure": "0.0671669"}, {"loading": "0.0716681955", "pressure": "0.0940402"}, {"loading": "0.1169063043", "pressure": "0.15973"}, {"loading": "0.16214485920000002", "pressure": "0.219449"}, {"loading": "0.19230344970000002", "pressure": "0.285139"}, {"loading": "0.22623247740000002", "pressure": "0.340378"}, {"loading": "0.26016105900000003", "pressure": "0.406068"}, {"loading": "0.32801866830000004", "pressure": "0.529984"}, {"loading": "0.36194724990000005", "pressure": "0.594181"}, {"loading": "0.40718580480000005", "pressure": "0.685251"}, {"loading": "0.45996478800000007", "pressure": "0.777815"}, {"loading": "0.508973334", "pressure": "0.871871"}, {"loading": "0.524051514", "pressure": "0.924125"}, {"loading": "0.554207874", "pressure": "0.991308"}, {"loading": "0.569290515", "pressure": "1.01818"}, {"loading": "0.5843686950000001", "pressure": "1.05998"}], "loading_basis": "molar", "loading_unit": "mmol", "material_batch": "NIST-MATDB-148bf92e876591b367272f179fd6810e", "material_name": "UTSA-36a", "pressure_mode": "absolute", "pressure_unit": "bar", "t_iso": 296.0}

File: data/isotherms/10.1002chem.201100350.isotherm7.json
{"DOI": "10.1002/chem.201100350", "adsorbate": "acetylene", "adsorbent_basis": "mass", "adsorbent_unit": "g", "articleSource": "UNKNOWN", "compositionType": "molefraction", "concentrationUnits": "", "date": "1000-01-01", "digitizer": "UNKNOWN", "filename": "10.1002chem.201100350.isotherm7", "iso_ref": "", "iso_type": "blank", "isotherm_data": [{"loading": "0.2790105684", "pressure": "0.0358148"}, {"loading": "0.46373433300000005", "pressure": "0.0671669"}, {"loading": "0.6371467860000001", "pressure": "0.0955331"}, {"loading": "0.7879419690000001", "pressure": "0.126885"}, {"loading": "1.040523789", "pressure": "0.183618"}, {"loading": "1.2554056980000001", "pressure": "0.247815"}, {"loading": "1.4815962420000002", "pressure": "0.314998"}, {"loading": "1.704017241", "pressure": "0.404575"}, {"loading": "1.8435037890000001", "pressure": "0.473251"}, {"loading": "1.9942945110000003", "pressure": "0.555364"}, {"loading": "2.133781059", "pressure": "0.647928"}, {"loading": "2.2694980620000003", "pressure": "0.74497"}, {"loading": "2.3675106930000003", "pressure": "0.840519"}, {"loading": "2.473066875", "pressure": "0.955477"}, {"loading": "2.5107667860000005", "pressure": "1.01967"}, {"loading": "2.525844966", "pressure": "1.057"}], "loading_basis": "molar", "loading_unit": "mmol", "material_batch": "NIST-MATDB-148bf92e876591b367272f179fd6810e", "material_name": "UTSA-36a", "pressure_mode": "absolute", "pressure_unit": "bar", "t_iso": 296.0}
