Repository: pauliacomi/separation-explorer

# Separation Explorer

A repository which contains the code to generate and to 
display the NIST ISODB separation explorer.

## Data

In the `./data/` folder the following are found:

* `iso.db` - the complete ISODB database in a SQLite format
* `kpi.json` - the calculated KPI, in a JSON format
* `isotherms/` - selected isotherms for the separation explorer

## Data generation

All data processing performed can be found in the Jupyter notebooks
located in the `./notebooks/` folder. It extracts the isotherms 
from the database, performs outlier detection and saves selected 
ones in the `./data/isotherms/` folder.

File: data/isotherms/10.1002chem.201100350.isotherm8.json
{"DOI": "10.1002/chem.201100350", "adsorbate": "ethane", "adsorbent_basis": "mass", "adsorbent_unit": "g", "articleSource": "UNKNOWN", "compositionType": "molefraction", "concentrationUnits": "", "date": "1000-01-01", "digitizer": "UNKNOWN", "filename": "10.1002chem.201100350.isotherm8", "henryc": 4.820123950797632, "iso_ref": "", "iso_type": "blank", "isotherm_data": [{"loading": "0.037739390850000006", "pressure": "0.00894159"}, {"loading": "0.22246248630000004", "pressure": "0.0268571"}, {"loading": "0.5353601490000001", "pressure": "0.065674"}, {"loading": "0.7276247880000001", "pressure": "0.0970261"}, {"loading": "0.8821895160000001", "pressure": "0.128378"}, {"loading": "1.0216716030000002", "pressure": "0.15973"}, {"loading": "1.2440926020000003", "pressure": "0.222435"}, {"loading": "1.556991603", "pressure": "0.344857"}, {"loading": "1.7002476960000001", "pressure": "0.438913"}, {"loading": "1.8321906930000003", "pressure": "0.53297"}, {"loading": "1.9302077850000003", "pressure": "0.627026"}, {"loading": "2.016916242", "pressure": "0.74497"}, {"loading": "2.073463878", "pressure": "0.840519"}, {"loading": "2.1149333340000003", "pressure": "0.930097"}, {"loading": "2.145089694", "pressure": "0.99728"}, {"loading": "2.1639418800000003", "pressure": "1.057"}], "loading_basis": "molar", "loading_unit": "mmol", "material_batch": "NIST-MATDB-148bf92e876591b367272f179fd6810e", "material_name": "UTSA-36a", "pressure_mode": "absolute", "pressure_unit": "bar", "t_iso": 296.0, "volloaded": {"0.5": 1.7859404339965235, "1.0": 2.1459483334159413}}

File: data/isotherms/10.1002chem.201100350.isotherm9.json
{"DOI": "10.1002/chem.201100350", "adsorbate": "ethene", "adsorbent_basis": "mass", "adsorbent_unit": "g", "articleSource": "UNKNOWN", "compositionType": "molefraction", "concentrationUnits": "", "date": "1000-01-01", "digitizer": "UNKNOWN", "filename": "10.1002chem.201100350.isotherm9", "henry_slope": 5.540537612878308, "henry_virial": 8.748441704507956, "iso_ref": "", "iso_type": "blank", "isotherm_data": [{"loading": "0.23754200460000002", "pressure": "0.0328289"}, {"loading": "0.39587583150000005", "pressure": "0.0626881"}, {"loading": "0.569290515", "pressure": "0.0970261"}, {"loading": "0.708772602", "pressure": "0.126885"}, {"loading": "0.8218723350000001", "pressure": "0.158237"}, {"loading": "0.9425066970000001", "pressure": "0.189589"}, {"loading": "1.1347668750000002", "pressure": "0.25528"}, {"loading": "1.2667143330000001", "pressure": "0.312012"}, {"loading": "1.413739971", "pressure": "0.376209"}, {"loading": "1.5306047880000002", "pressure": "0.43742"}, {"loading": "1.6210783290000002", "pressure": "0.500125"}, {"loading": "1.741717152", "pressure": "0.592688"}, {"loading": "1.8397342440000002", "pressure": "0.683758"}, {"loading": "1.922668695", "pressure": "0.777815"}, {"loading": "1.9792163310000002", "pressure": "0.868885"}, {"loading": "2.0131466970000003", "pressure": "0.925618"}, {"loading": "2.039533512", "pressure": "0.985336"}, {"loading": "2.0621552430000003", "pressure": "1.02565"}, {"loading": "2.0659247880000002", "pressure": "1.05849"}], "loading_basis": "molar", "loading_unit": "mmol", "material": "UTSA-36a", "material_batch": "NIST-MATDB-148bf92e876591b367272f179fd6810e", "pressure_mode": "absolute", "pressure_unit": "bar", "temperature": 296.0, "volloaded": {"0.5": 1.6208979734840923, "1.0": 2.0477620446036617}}

File: data/isotherms/10.1002chem.201100958.Isotherm10.json
{"DOI": "10.1002/chem.201100958", "adsorbate": "trans-2-butene", "adsorbent_basis": "mass", "adsorbent_unit": "g", "articleSource": "UNKNOWN", "compositionType": "molefraction", "concentrationUnits": "", "date": "1000-01-01", "digitizer": "UNKNOWN", "filename": "10.1002chem.201100958.Isotherm10", "henry_slope": 29.61681605904645, "henry_virial": 32.274875001384274, "iso_ref": "", "iso_type": "blank", "isotherm_data": [{"loading": "0.529987", "pressure": "0.0178948"}, {"loading": "0.870827", "pressure": "0.0225543"}, {"loading": "0.942928", "pressure": "0.0388326"}, {"loading": "1.0478", "pressure": "0.0769731"}, {"loading": "1.25755", "pressure": "0.0834252"}, {"loading": "1.35587", "pressure": "0.085121"}, {"loading": "1.57873", "pressure": "0.0886167"}, {"loading": "1.7557", "pressure": "0.0960448"}, {"loading": "1.88679", "pressure": "0.0999891"}, {"loading": "2.05721", "pressure": "0.110573"}, {"loading": "2.14898", "pressure": "0.128587"}, {"loading": "2.2473", "pressure": "0.177431"}, {"loading": "2.3194", "pressure": "0.265349"}, {"loading": "2.41772", "pressure": "0.377363"}, {"loading": "2.42427", "pressure": "0.400846"}, {"loading": "2.47671", "pressure": "0.553108"}, {"loading": "2.65368", "pressure": "0.942772"}, {"loading": "2.76511", "pressure": "1.06376"}, {"loading": "2.87654", "pressure": "1.11864"}, {"loading": "2.98797", "pressure": "1.14138"}, {"loading": "3.09284", "pressure": "1.22467"}], "loading_basis": "molar", "loading_unit": "mmol", "material": "ZIF-7", "material_batch": "NIST-MATDB-8cae84fb784881ac1d577dea3d006c4e", "pressure_mode": "absolute", "pressure_unit": "bar", "temperature": 298.0, "volloaded": {"0.5": 2.4584192674469008, "1.0": 2.7063870125962906}}

File: data/isotherms/10.1002chem.201100958.Isotherm11.json
{"DOI": "10.1002/chem.201100958", "adsorbate": "1-butene", "adsorbent_basis": "mass", "adsorbent_unit": "g", "articleSource": "UNKNOWN", "compositionType": "molefraction", "concentrationUnits": "", "date": "1000-01-01", "digitizer": "UNKNOWN", "filename": "10.1002chem.201100958.Isotherm11", "henryc": 7.528435217805579, "iso_ref": "", "iso_type": "blank", "isotherm_data": [{"loading": "0.667634", "pressure": "0.0264939"}, {"loading": "0.366121", "pressure": "0.0284272"}, {"loading": "0.91671", "pressure": "0.0292984"}, {"loading": "1.16579", "pressure": "0.0317542"}, {"loading": "1.36242", "pressure": "0.0388326"}, {"loading": "1.55251", "pressure": "0.0479691"}, {"loading": "1.63772", "pressure": "0.0586619"}, {"loading": "1.6836", "pressure": "0.0746844"}, {"loading": "1.78192", "pressure": "0.110573"}, {"loading": "1.78847", "pressure": "0.139365"}, {"loading": "1.82125", "pressure": "0.173896"}, {"loading": "1.85402", "pressure": "0.208422"}, {"loading": "1.84747", "pressure": "0.237548"}, {"loading": "1.88679", "pressure": "0.296405"}, {"loading": "1.91957", "pressure": "0.358848"}, {"loading": "1.93923", "pressure": "0.452288"}, {"loading": "1.972", "pressure": "0.558701"}, {"loading": "2.00478", "pressure": "0.690151"}, {"loading": "2.02444", "pressure": "0.818898"}, {"loading": "2.06377", "pressure": "1.00144"}, {"loading": "2.10965", "pressure": "1.17636"}, {"loading": "2.13587", "pressure": "1.2622"}], "loading_basis": "molar", "loading_unit": "mmol", "material_batch": "NIST-MATDB-8cae84fb784881ac1d577dea3d006c4e", "material_name": "ZIF-7", "pressure_mode": "absolute", "pressure_unit": "bar", "t_iso": 298.0, "volloaded": {"0.5": 1.9539229627019254, "1.0": 2.0634597415389333}}

File: data/isotherms/10.1002chem.201100958.Isotherm19.json
{"DOI": "10.1002/chem.201100958", "adsorbate": "propene", "adsorbent_basis": "mass", "adsorbent_unit": "g", "articleSource": "UNKNOWN", "compositionType": "molefraction", "concentrationUnits": "", "date": "1000-01-01", "digitizer": "UNKNOWN", "filename": "10.1002chem.201100958.Isotherm19", "iso_ref": "", "iso_type": "blank", "isotherm_data": [{"loading": "1.42852", "pressure": "0.0102787"}, {"loading": "1.48931", "pressure": "0.011317"}, {"loading": "1.55011", "pressure": "0.0124601"}, {"loading": "1.61087", "pressure": "0.0139085"}, {"loading": "1.66296", "pressure": "0.0153133"}, {"loading": "1.72372", "pressure": "0.0170939"}, {"loading": "1.77581", "pressure": "0.0188204"}, {"loading": "1.82786", "pressure": "0.0210083"}, {"loading": "1.87121", "pressure": "0.0234504"}, {"loading": "1.92324", "pressure": "0.0265387"}, {"loading": "1.96659", "pressure": "0.0296237"}, {"loading": "2.01864", "pressure": "0.0330674"}, {"loading": "2.06202", "pressure": "0.0364074"}, {"loading": "2.08791", "pressure": "0.0412031"}, {"loading": "2.13123", "pressure": "0.0466294"}, {"loading": "2.16584", "pressure": "0.0527704"}, {"loading": "2.19172", "pressure": "0.0605466"}, {"loading": "2.21769", "pressure": "0.0657522"}, {"loading": "2.23488", "pressure": "0.0744115"}, {"loading": "2.26075", "pressure": "0.0853768"}, {"loading": "2.27797", "pressure": "0.0953016"}, {"loading": "2.31247", "pressure": "0.11395"}, {"loading": "2.32963", "pressure": "0.130743"}, {"loading": "2.34682", "pressure": "0.147962"}, {"loading": "2.35527", "pressure": "0.169766"}, {"loading": "2.37246", "pressure": "0.192124"}, {"loading": "2.38094", "pressure": "0.217427"}, {"loading": "2.39812", "pressure": "0.246062"}, {"loading": "2.38923", "pressure": "0.270917"}, {"loading": "2.40642", "pressure": "0.306596"}, {"loading": "2.41487", "pressure": "0.351778"}, {"loading": "2.41466", "pressure": "0.392672"}, {"loading": "2.42295", "pressure": "0.489274"}, {"loading": "2.44867", "pressure": "0.609642"}, {"loading": "2.43957", "pressure": "0.74925"}, {"loading": "2.43928", "pressure": "0.871562"}, {"loading": "2.44771", "pressure": "1.01384"}, {"loading": "2.45616", "pressure": "1.16325"}], "loading_basis": "molar", "loading_unit": "mmol", "material_batch": "NIST-MATDB-8cae84fb784881ac1d577dea3d006c4e", "material_name": "ZIF-7", "pressure_mode": "absolute", "pressure_unit": "bar", "t_iso": 298.0}

File: data/isotherms/10.1002chem.201100958.Isotherm2.json
{"DOI": "10.1002/chem.201100958", "adsorbate": "propane", "adsorbent_basis": "mass", "adsorbent_unit": "g", "articleSource": "UNKNOWN", "compositionType": "molefraction", "concentrationUnits": "", "date": "1000-01-01", "digitizer": "UNKNOWN", "filename": "10.1002chem.201100958.Isotherm2", "henry_slope": 73.12316608912607, "henry_virial": 150.07699855316275, "iso_ref": "", "iso_type": "blank", "isotherm_data": [{"loading": "0.539975", "pressure": "0.00668041"}, {"loading": "0.998799", "pressure": "0.0139952"}, {"loading": "1.91645", "pressure": "0.0293195"}, {"loading": "1.96561", "pressure": "0.0396505"}, {"loading": "2.0093", "pressure": "0.051248"}, {"loading": "2.02569", "pressure": "0.0544372"}, {"loading": "2.06392", "pressure": "0.0623573"}, {"loading": "2.0967", "pressure": "0.0736187"}, {"loading": "2.11855", "pressure": "0.0843295"}, {"loading": "2.1404", "pressure": "0.0951517"}, {"loading": "2.18955", "pressure": "0.132623"}, {"loading": "2.21687", "pressure": "0.168847"}, {"loading": "2.22779", "pressure": "0.196353"}, {"loading": "2.24418", "pressure": "0.242551"}, {"loading": "2.26056", "pressure": "0.273678"}, {"loading": "2.26056", "pressure": "0.393143"}, {"loading": "2.27695", "pressure": "0.531671"}, {"loading": "2.28241", "pressure": "0.646924"}, {"loading": "2.29334", "pressure": "0.799131"}, {"loading": "2.30426", "pressure": "1.0174"}, {"loading": "2.30972", "pressure": "1.18315"}], "loading_basis": "molar", "loading_unit": "mmol", "material": "ZIF-7", "material_batch": "NIST-MATDB-8cae84fb784881ac1d577dea3d006c4e", "pressure_mode": "absolute", "pressure_unit": "bar", "temperature": 298.0, "volloaded": {"0.5": 2.2732028319906443, "1.0": 2.303389477846144}}

File: data/isotherms/10.1002chem.201100958.Isotherm20.json
{"DOI": "10.1002/chem.201100958", "adsorbate": "ethane", "adsorbent_basis": "mass", "adsorbent_unit": "g", "articleSource": "UNKNOWN", "compositionType": "molefraction", "concentrationUnits": "", "date": "1000-01-01", "digitizer": "UNKNOWN", "filename": "10.1002chem.201100958.Isotherm20", "henryc": 0.5636567586336444, "iso_ref": "", "iso_type": "blank", "isotherm_data": [{"loading": "0.0153154", "pressure": "0.0304495"}, {"loading": "0.0234282", "pressure": "0.0417734"}, {"loading": "0.0316969", "pressure": "0.0527704"}, {"loading": "0.100369", "pressure": "0.0902028"}, {"loading": "0.413672", "pressure": "0.104929"}, {"loading": "0.69234", "pressure": "0.109347"}, {"loading": "1.15388", "pressure": "0.117127"}, {"loading": "1.46724", "pressure": "0.132553"}, {"loading": "1.77175", "pressure": "0.160683"}, {"loading": "1.91063", "pressure": "0.208643"}, {"loading": "2.05814", "pressure": "0.282323"}, {"loading": "2.14457", "pressure": "0.403618"}, {"loading": "2.17892", "pressure": "0.524087"}, {"loading": "2.19593", "pressure": "0.653018"}, {"loading": "2.23038", "pressure": "0.80256"}, {"loading": "2.25625", "pressure": "0.920829"}, {"loading": "2.27344", "pressure": "1.0421"}, {"loading": "2.28189", "pressure": "1.19567"}], "loading_basis": "molar", "loading_unit": "mmol", "material_batch": "NIST-MATDB-8cae84fb784881ac1d577dea3d006c4e", "material_name": "ZIF-7", "pressure_mode": "absolute", "pressure_unit": "bar", "t_iso": 298.0, "volloaded": {"0.5": 2.1720519389220465, "1.0": 2.2674723820204337}}

File: data/isotherms/10.1002chem.201100958.Isotherm21.json
{"DOI": "10.1002/chem.201100958", "adsorbate": "ethane", "adsorbent_basis": "mass", "adsorbent_unit": "g", "articleSource": "UNKNOWN", "compositionType": "molefraction", "concentrationUnits": "", "date": "1000-01-01", "digitizer": "UNKNOWN", "filename": "10.1002chem.201100958.Isotherm21", "henry_slope": 59.9597345311012, "henry_virial": 919.4542801388246, "iso_ref": "", "iso_type": "blank", "isotherm_data": [{"loading": "0.661995", "pressure": "0.0101384"}, {"loading": "0.72271", "pressure": "0.0116324"}, {"loading": "0.792137", "pressure": "0.0133466"}, {"loading": "0.870274", "pressure": "0.0153133"}, {"loading": "0.931042", "pressure": "0.0170939"}, {"loading": "1.00049", "pressure": "0.0193451"}, {"loading": "1.07861", "pressure": "0.022503"}, {"loading": "1.14811", "pressure": "0.0247759"}, {"loading": "1.20888", "pressure": "0.027656"}, {"loading": "1.26967", "pressure": "0.0304495"}, {"loading": "1.28699", "pressure": "0.0321707"}, {"loading": "1.47792", "pressure": "0.0466294"}, {"loading": "1.55609", "pressure": "0.0527704"}, {"loading": "1.61683", "pressure": "0.05972"}, {"loading": "1.66017", "pressure": "0.0666623"}, {"loading": "1.71226", "pressure": "0.0733956"}, {"loading": "1.76429", "pressure": "0.0830615"}, {"loading": "1.8423", "pressure": "0.102083"}, {"loading": "1.91159", "pressure": "0.12546"}, {"loading": "1.98086", "pressure": "0.156326"}, {"loading": "2.0241", "pressure": "0.184362"}, {"loading": "2.06737", "pressure": "0.214458"}, {"loading": "2.11056", "pressure": "0.259971"}, {"loading": "2.14499", "pressure": "0.323928"}, {"loading": "2.17944", "pressure": "0.398107"}, {"loading": "2.18776", "pressure": "0.489274"}, {"loading": "2.20474", "pressure": "0.61808"}, {"loading": "2.20425", "pressure": "0.80256"}], "loading_basis": "molar", "loading_unit": "mmol", "material": "ZIF-7", "material_batch": "NIST-MATDB-8cae84fb784881ac1d577dea3d006c4e", "pressure_mode": "absolute", "pressure_unit": "bar", "temperature": 298.0, "volloaded": {"0.5": 2.1891739673617687}}

File: data/isotherms/10.1002chem.201100958.Isotherm22.json
{"DOI": "10.1002/chem.201100958", "adsorbate": "ethene", "adsorbent_basis": "mass", "adsorbent_unit": "g", "articleSource": "UNKNOWN", "compositionType": "molefraction", "concentrationUnits": "", "date": "1000-01-01", "digitizer": "UNKNOWN", "filename": "10.1002chem.201100958.Isotherm22", "henry_slope": 0.5655059010472333, "henry_virial": 0.434461081511425, "iso_ref": "", "iso_type": "blank", "isotherm_data": [{"loading": "0.0399657", "pressure": "0.0666623"}, {"loading": "0.0396797", "pressure": "0.0775443"}, {"loading": "0.0480004", "pressure": "0.0953016"}, {"loading": "0.0562952", "pressure": "0.118748"}, {"loading": "0.0734048", "pressure": "0.140045"}, {"loading": "0.0904883", "pressure": "0.167448"}, {"loading": "0.0901503", "pressure": "0.200213"}, {"loading": "0.107286", "pressure": "0.232897"}, {"loading": "0.141895", "pressure": "0.26357"}, {"loading": "0.176478", "pressure": "0.302411"}, {"loading": "0.228587", "pressure": "0.328411"}, {"loading": "0.620391", "pressure": "0.361584"}, {"loading": "1.01222", "pressure": "0.392672"}, {"loading": "1.32563", "pressure": "0.432336"}, {"loading": "1.56935", "pressure": "0.476006"}, {"loading": "1.71735", "pressure": "0.496046"}, {"loading": "1.79565", "pressure": "0.524087"}, {"loading": "1.8826", "pressure": "0.569146"}, {"loading": "2.00429", "pressure": "0.653018"}, {"loading": "2.09116", "pressure": "0.739021"}, {"loading": "2.1692", "pressure": "0.895857"}, {"loading": "2.24707", "pressure": "1.17935"}], "loading_basis": "molar", "loading_unit": "mmol", "material": "ZIF-7", "material_batch": "NIST-MATDB-8cae84fb784881ac1d577dea3d006c4e", "pressure_mode": "absolute", "pressure_unit": "bar", "temperature": 298.0, "uptake": {"0": 0.0, "0.5": 1.7283909115224136, "1.0": 2.197806051683816}, "volloaded": {"0": 0, "0.5": 1.7283909115224136, "1.0": 2.197806051683816}}

File: data/isotherms/10.1002chem.201100958.Isotherm23.json
{"DOI": "10.1002/chem.201100958", "adsorbate": "ethene", "adsorbent_basis": "mass", "adsorbent_unit": "g", "articleSource": "UNKNOWN", "compositionType": "molefraction", "concentrationUnits": "", "date": "1000-01-01", "digitizer": "UNKNOWN", "filename": "10.1002chem.201100958.Isotherm23", "henry_slope": 29.22637065646445, "henry_virial": 56.81169428944819, "iso_ref": "", "iso_type": "blank", "isotherm_data": [{"loading": "0.330958", "pressure": "0.0102787"}, {"loading": "0.383015", "pressure": "0.0114736"}, {"loading": "0.408992", "pressure": "0.0124601"}, {"loading": "0.452338", "pressure": "0.0139085"}, {"loading": "0.495658", "pressure": "0.0157402"}, {"loading": "0.547688", "pressure": "0.0178135"}, {"loading": "0.599745", "pressure": "0.0198843"}, {"loading": "0.686411", "pressure": "0.0251189"}, {"loading": "0.738468", "pressure": "0.0280388"}, {"loading": "0.790525", "pressure": "0.0312982"}, {"loading": "0.842582", "pressure": "0.0349365"}, {"loading": "0.894664", "pressure": "0.0384654"}, {"loading": "1.14642", "pressure": "0.0605466"}, {"loading": "1.20721", "pressure": "0.0666623"}, {"loading": "1.26798", "pressure": "0.0744115"}, {"loading": "1.32006", "pressure": "0.0819276"}, {"loading": "1.38086", "pressure": "0.0902028"}, {"loading": "1.44165", "pressure": "0.0993139"}, {"loading": "1.49371", "pressure": "0.11086"}, {"loading": "1.54579", "pressure": "0.122058"}, {"loading": "1.60656", "pressure": "0.136247"}, {"loading": "1.65864", "pressure": "0.15001"}, {"loading": "1.71941", "pressure": "0.167448"}, {"loading": "1.77146", "pressure": "0.186914"}, {"loading": "1.79744", "pressure": "0.202985"}, {"loading": "1.8495", "pressure": "0.226581"}, {"loading": "1.89282", "pressure": "0.256422"}, {"loading": "1.93616", "pressure": "0.286231"}, {"loading": "1.96206", "pressure": "0.323928"}, {"loading": "2.00549", "pressure": "0.346976"}, {"loading": "2.03138", "pressure": "0.392672"}, {"loading": "2.06605", "pressure": "0.432336"}, {"loading": "2.10066", "pressure": "0.489274"}, {"loading": "2.12655", "pressure": "0.553712"}, {"loading": "2.14374", "pressure": "0.626635"}, {"loading": "2.17838", "pressure": "0.699481"}, {"loading": "2.19559", "pressure": "0.780795"}], "loading_basis": "molar", "loading_unit": "mmol", "material": "ZIF-7", "material_batch": "NIST-MATDB-8cae84fb784881ac1d577dea3d006c4e", "pressure_mode": "absolute", "pressure_unit": "bar", "temperature": 298.0, "volloaded": {"0.5": 2.1049695089853815}}

File: data/isotherms/10.1002chem.201100958.Isotherm24.json
{"DOI": "10.1002/chem.201100958", "adsorbate": "carbon dioxide", "adsorbent_basis": "mass", "adsorbent_unit": "g", "articleSource": "UNKNOWN", "compositionType": "molefraction", "concentrationUnits": "", "date": "1000-01-01", "digitizer": "UNKNOWN", "filename": "10.1002chem.201100958.Isotherm24", "iso_ref": "", "iso_type": "blank", "isotherm_data": [{"loading": "0.0348432", "pressure": "0.0613847"}, {"loading": "0.0261324", "pressure": "0.0754414"}, {"loading": "0.043554", "pressure": "0.11395"}, {"loading": "0.0696864", "pressure": "0.136247"}, {"loading": "0.087108", "pressure": "0.165162"}, {"loading": "0.0783972", "pressure": "0.197479"}, {"loading": "0.0958188", "pressure": "0.236121"}, {"loading": "0.11324", "pressure": "0.274667"}, {"loading": "0.121951", "pressure": "0.298282"}, {"loading": "0.148084", "pressure": "0.332957"}, {"loading": "0.165505", "pressure": "0.361584"}, {"loading": "0.174216", "pressure": "0.398107"}, {"loading": "0.21777", "pressure": "0.463097"}, {"loading": "0.270035", "pressure": "0.496046"}, {"loading": "0.357143", "pressure": "0.538695"}, {"loading": "0.522648", "pressure": "0.569146"}, {"loading": "0.731707", "pressure": "0.601318"}, {"loading": "0.940767", "pressure": "0.635309"}, {"loading": "1.14983", "pressure": "0.671222"}, {"loading": "1.3676", "pressure": "0.699481"}, {"loading": "1.51568", "pressure": "0.739021"}, {"loading": "1.75958", "pressure": "0.791602"}, {"loading": "1.84669", "pressure": "0.83635"}, {"loading": "1.90767", "pressure": "0.871562"}, {"loading": "1.97735", "pressure": "0.959599"}, {"loading": "2.02962", "pressure": "1.08598"}, {"loading": "2.09059", "pressure": "1.16325"}], "loading_basis": "molar", "loading_unit": "mmol", "material_batch": "NIST-MATDB-8cae84fb784881ac1d577dea3d006c4e", "material_name": "ZIF-7", "pressure_mode": "absolute", "pressure_unit": "bar", "t_iso": 298.0, "volloaded": 1.7759282117636541}

File: data/isotherms/10.1002chem.201100958.Isotherm25.json
{"DOI": "10.1002/chem.201100958", "adsorbate": "carbon dioxide", "adsorbent_basis": "mass", "adsorbent_unit": "g", "articleSource": "UNKNOWN", "compositionType": "molefraction", "concentrationUnits": "", "date": "1000-01-01", "digitizer": "UNKNOWN", "filename": "10.1002chem.201100958.Isotherm25", "henry_slope": 11.6503918477652, "henry_virial": 16.661496814679243, "iso_ref": "", "iso_type": "blank", "isotherm_data": [{"loading": "0.139373", "pressure": "0.0101384"}, {"loading": "0.165505", "pressure": "0.0117934"}, {"loading": "0.182927", "pressure": "0.0129846"}, {"loading": "0.209059", "pressure": "0.0146947"}, {"loading": "0.243902", "pressure": "0.0166303"}, {"loading": "0.261324", "pressure": "0.0190809"}, {"loading": "0.296167", "pressure": "0.021299"}, {"loading": "0.3223", "pressure": "0.0247759"}, {"loading": "0.348432", "pressure": "0.0272785"}, {"loading": "0.383275", "pressure": "0.0300338"}, {"loading": "0.557491", "pressure": "0.0492652"}, {"loading": "0.601045", "pressure": "0.0549921"}, {"loading": "0.65331", "pressure": "0.0613847"}, {"loading": "0.696864", "pressure": "0.0694688"}, {"loading": "0.749129", "pressure": "0.0764857"}, {"loading": "0.801394", "pressure": "0.0853768"}, {"loading": "0.862369", "pressure": "0.0940005"}, {"loading": "0.923345", "pressure": "0.104929"}, {"loading": "0.97561", "pressure": "0.115528"}, {"loading": "1.0453", "pressure": "0.130743"}, {"loading": "1.10627", "pressure": "0.145942"}, {"loading": "1.15854", "pressure": "0.158489"}, {"loading": "1.21951", "pressure": "0.174498"}, {"loading": "1.28049", "pressure": "0.194783"}, {"loading": "1.34146", "pressure": "0.214458"}, {"loading": "1.39373", "pressure": "0.236121"}, {"loading": "1.4547", "pressure": "0.259971"}, {"loading": "1.50697", "pressure": "0.286231"}, {"loading": "1.56794", "pressure": "0.319505"}, {"loading": "1.62021", "pressure": "0.356647"}, {"loading": "1.67247", "pressure": "0.392672"}, {"loading": "1.73345", "pressure": "0.43832"}, {"loading": "1.81185", "pressure": "0.516931"}, {"loading": "1.88153", "pressure": "0.626635"}, {"loading": "1.92509", "pressure": "0.699481"}, {"loading": "1.96864", "pressure": "0.791602"}, {"loading": "2.0122", "pressure": "0.883626"}], "loading_basis": "molar", "loading_unit": "mmol", "material": "ZIF-7", "material_batch": "NIST-MATDB-8cae84fb784881ac1d577dea3d006c4e", "pressure_mode": "absolute", "pressure_unit": "bar", "temperature": 298.0, "volloaded": {"0.5": 1.7949644445433846}}

File: data/isotherms/10.1002chem.201100958.Isotherm5.json
{"DOI": "10.1002/chem.201100958", "adsorbate": "propene", "adsorbent_basis": "mass", "adsorbent_unit": "g", "articleSource": "UNKNOWN", "compositionType": "molefraction", "concentrationUnits": "", "date": "1000-01-01", "digitizer": "UNKNOWN", "filename": "10.1002chem.201100958.Isotherm5", "iso_ref": "", "iso_type": "blank", "isotherm_data": [{"loading": "0.239555", "pressure": "0.0232455"}, {"loading": "0.479891", "pressure": "0.0246921"}, {"loading": "0.632832", "pressure": "0.025194"}, {"loading": "0.785773", "pressure": "0.0264939"}, {"loading": "0.987874", "pressure": "0.0270325"}, {"loading": "1.17905", "pressure": "0.0278609"}, {"loading": "1.34838", "pressure": "0.0292984"}, {"loading": "1.57779", "pressure": "0.0311216"}, {"loading": "1.75804", "pressure": "0.0354706"}, {"loading": "1.86729", "pressure": "0.0404274"}, {"loading": "2.053", "pressure": "0.0519899"}, {"loading": "2.15678", "pressure": "0.0668594"}, {"loading": "2.23325", "pressure": "0.0941313"}, {"loading": "2.2551", "pressure": "0.112821"}, {"loading": "2.28241", "pressure": "0.136589"}, {"loading": "2.3425", "pressure": "0.273481"}, {"loading": "2.37527", "pressure": "0.408994"}, {"loading": "2.39166", "pressure": "0.547571"}, {"loading": "2.39712", "pressure": "0.662926"}, {"loading": "2.4135", "pressure": "0.8107"}, {"loading": "2.42443", "pressure": "0.971663"}, {"loading": "2.43535", "pressure": "1.06376"}, {"loading": "2.44082", "pressure": "1.18826"}], "loading_basis": "molar", "loading_unit": "mmol", "material_batch": "NIST-MATDB-8cae84fb784881ac1d577dea3d006c4e", "material_name": "ZIF-7", "pressure_mode": "absolute", "pressure_unit": "bar", "t_iso": 298.0}

File: data/isotherms/10.1002chem.201100958.Isotherm8.json
{"DOI": "10.1002/chem.201100958", "adsorbate": "butane", "adsorbent_basis": "mass", "adsorbent_unit": "g", "articleSource": "UNKNOWN", "compositionType": "molefraction", "concentrationUnits": "", "date": "1000-01-01", "digitizer": "UNKNOWN", "filename": "10.1002chem.201100958.Isotherm8", "henry_slope": 63.99899277114307, "henry_virial": 1594.5716076573863, "iso_ref": "", "iso_type": "blank", "isotherm_data": [{"loading": "0.444777", "pressure": "0.00694975"}, {"loading": "0.798726", "pressure": "0.00738224"}, {"loading": "1.11335", "pressure": "0.00792093"}, {"loading": "1.44108", "pressure": "0.00893744"}, {"loading": "1.74915", "pressure": "0.0110402"}, {"loading": "2.07688", "pressure": "0.0161819"}, {"loading": "2.40461", "pressure": "0.0388326"}, {"loading": "2.45049", "pressure": "0.0598543"}, {"loading": "2.4636", "pressure": "0.107285"}, {"loading": "2.48982", "pressure": "0.136589"}, {"loading": "2.52259", "pressure": "0.27904"}, {"loading": "2.52259", "pressure": "0.4049"}, {"loading": "2.5357", "pressure": "0.553108"}, {"loading": "2.54226", "pressure": "0.683242"}, {"loading": "2.54226", "pressure": "0.786595"}, {"loading": "2.56192", "pressure": "0.961936"}, {"loading": "2.57503", "pressure": "1.08538"}, {"loading": "2.58158", "pressure": "1.22467"}], "loading_basis": "molar", "loading_unit": "mmol", "material": "ZIF-7", "material_batch": "NIST-MATDB-8cae84fb784881ac1d577dea3d006c4e", "pressure_mode": "absolute", "pressure_unit": "bar", "temperature": 298.0, "uptake": {"0": 0.0, "0.5": 2.531002238205765, "1.0": 2.5659624730242054}, "volloaded": {"0": 0, "0.5": 2.531002238205765, "1.0": 2.5659624730242054}}

File: data/isotherms/10.1002chem.201100958.Isotherm9.json
{"DOI": "10.1002/chem.201100958", "adsorbate": "cis-2-butene", "adsorbent_basis": "mass", "adsorbent_unit": "g", "articleSource": "UNKNOWN", "compositionType": "molefraction", "concentrationUnits": "", "date": "1000-01-01", "digitizer": "UNKNOWN", "filename": "10.1002chem.201100958.Isotherm9", "henry_slope": 15.737506464598827, "henry_virial": 36.94492895137832, "iso_ref": "", "iso_type": "blank", "isotherm_data": [{"loading": "0.267802", "pressure": "0.0170168"}, {"loading": "0.857718", "pressure": "0.0178948"}, {"loading": "0.661079", "pressure": "0.0180757"}, {"loading": "1.21822", "pressure": "0.0190083"}, {"loading": "1.40831", "pressure": "0.0192006"}, {"loading": "1.58528", "pressure": "0.02081"}, {"loading": "1.89335", "pressure": "0.023718"}, {"loading": "2.07032", "pressure": "0.0290051"}, {"loading": "2.23419", "pressure": "0.0388326"}, {"loading": "2.34562", "pressure": "0.0710201"}, {"loading": "2.38494", "pressure": "0.119842"}, {"loading": "2.3915", "pressure": "0.139365"}, {"loading": "2.41772", "pressure": "0.281862"}, {"loading": "2.48326", "pressure": "0.662926"}, {"loading": "2.50293", "pressure": "0.763206"}, {"loading": "2.54226", "pressure": "0.952305"}], "loading_basis": "molar", "loading_unit": "mmol", "material": "ZIF-7", "material_batch": "NIST-MATDB-8cae84fb784881ac1d577dea3d006c4e", "pressure_mode": "absolute", "pressure_unit": "bar", "temperature": 298.0, "uptake": {"0": 0.0, "0.5": 2.4552380140868726}, "volloaded": {"0": 0, "0.5": 2.4552380140868726}}

File: data/isotherms/10.1002chem.201101183.Isotherm10.json
{"DOI": "10.1002/chem.201101183", "adsorbate": "benzene", "adsorbent_basis": "mass", "adsorbent_unit": "g", "articleSource": "UNKNOWN", "compositionType": "molefraction", "concentrationUnits": "", "date": "1000-01-01", "digitizer": "UNKNOWN", "filename": "10.1002chem.201101183.Isotherm10", "henry_slope": 2.654536397085952, "henry_virial": 5.2720684488061025, "iso_ref": "", "iso_type": "blank", "isotherm_data": [{"loading": "0.042485716410000006", "pressure": "0.0118354"}, {"loading": "0.0637285077", "pressure": "0.0211346"}, {"loading": "0.08497134360000001", "pressure": "0.0329699"}, {"loading": "0.1274570154", "pressure": "0.0495958"}, {"loading": "0.14869985130000002", "pressure": "0.0628401"}, {"loading": "0.16994268720000003", "pressure": "0.0882016"}, {"loading": "0.212428359", "pressure": "0.101728"}, {"loading": "0.2761573128", "pressure": "0.108491"}, {"loading": "0.3823714923", "pressure": "0.116099"}], "loading_basis": "molar", "loading_unit": "mmol", "material": "{[Zn2(H2dht)(dht)0.5)(azpy)0.5]}", "material_batch": "NIST-MATDB-583d697c0afbca86fe273ecf518cf711", "pressure_mode": "absolute", "pressure_unit": "bar", "temperature": 298.0, "volloaded": {}}

File: data/isotherms/10.1002chem.201101183.Isotherm6.json
{"DOI": "10.1002/chem.201101183", "adsorbate": "carbon dioxide", "adsorbent_basis": "mass", "adsorbent_unit": "g", "articleSource": "UNKNOWN", "compositionType": "molefraction", "concentrationUnits": "", "date": "1000-01-01", "digitizer": "UNKNOWN", "filename": "10.1002chem.201101183.Isotherm6", "henry_slope": 0.6511028892099651, "henry_virial": 0.8244216183024993, "iso_ref": "", "iso_type": "blank", "isotherm_data": [{"loading": "0.07340530890000001", "pressure": "0.0934579"}, {"loading": "0.30174293220000004", "pressure": "0.46729"}, {"loading": "0.44027839500000004", "pressure": "0.934579"}, {"loading": "0.521807631", "pressure": "1.1215"}, {"loading": "0.6357460320000001", "pressure": "1.86916"}, {"loading": "0.717043296", "pressure": "2.61682"}, {"loading": "0.798345021", "pressure": "3.36449"}, {"loading": "0.8388018300000001", "pressure": "4.20561"}, {"loading": "0.9037406070000001", "pressure": "5.04673"}, {"loading": "0.9765753540000002", "pressure": "6.54206"}, {"loading": "1.0330873020000002", "pressure": "8.03738"}, {"loading": "1.097798568", "pressure": "9.43925"}, {"loading": "1.1543506650000002", "pressure": "10.8411"}, {"loading": "1.1863404960000001", "pressure": "12.4299"}, {"loading": "1.2102514560000002", "pressure": "13.8318"}, {"loading": "1.2341579550000001", "pressure": "15.2336"}, {"loading": "1.2580287660000002", "pressure": "16.729"}, {"loading": "1.265621388", "pressure": "18.1308"}], "loading_basis": "molar", "loading_unit": "mmol", "material": "{[Zn2(H2dht)(dht)0.5)(azpy)0.5]}", "material_batch": "NIST-MATDB-583d697c0afbca86fe273ecf518cf711", "pressure_mode": "absolute", "pressure_unit": "bar", "temperature": 298.0, "uptake": {"0": 0.0, "0.5": 0.31144034640874024, "1.0": 0.4688130387711975, "1.5": 0.5794885083754113, "2.0": 0.6499729988321966, "2.5": 0.7043408023792633, "3.0": 0.7587103349148956, "3.5": 0.8048628807436633, "4.0": 0.8289122488480954, "4.5": 0.8615302475397447, "5.0": 0.9001328113831916, "5.5": 0.9258185468344782, "6.0": 0.9501726181765899, "6.5": 0.9745266895187017, "7.0": 0.9938820719380469, "7.5": 1.0127783443078406, "8.0": 1.0316746166776345, "8.5": 1.0544421536459587, "9.0": 1.0775224913377561, "9.5": 1.1002492866166493, "10.0": 1.1204198102104719, "10.5": 1.1405903338042944, "11.0": 1.1575500507917298, "11.5": 1.167617344031911, "12.0": 1.1776846372720924, "12.5": 1.187536129280548, "13.0": 1.1960641840633428, "13.5": 1.2045922388461376, "14.0": 1.2131199630136968, "14.5": 1.2216470349925812, "15.0": 1.2301741069714653, "15.5": 1.2384104520244752, "16.0": 1.2463918653587003, "16.5": 1.2543732786929251, "17.0": 1.2594965934803826, "17.5": 1.2622047622633759, "18.0": 1.264912931046369}, "volloaded": {"0": 0, "0.5": 0.31144034640874024, "1.0": 0.4688130387711975, "1.5": 0.5794885083754113, "2.0": 0.6499729988321966, "2.5": 0.7043408023792633, "3.0": 0.7587103349148956, "3.5": 0.8048628807436633, "4.0": 0.8289122488480954, "4.5": 0.8615302475397447, "5.0": 0.9001328113831916, "5.5": 0.9258185468344782, "6.0": 0.9501726181765899, "6.5": 0.9745266895187017, "7.0": 0.9938820719380469, "7.5": 1.0127783443078406, "8.0": 1.0316746166776345, "8.5": 1.0544421536459587, "9.0": 1.0775224913377561, "9.5": 1.1002492866166493, "10.0": 1.1204198102104719, "10.5": 1.1405903338042944, "11.0": 1.1575500507917298, "11.5": 1.167617344031911, "12.0": 1.1776846372720924, "12.5": 1.187536129280548, "13.0": 1.1960641840633428, "13.5": 1.2045922388461376, "14.0": 1.2131199630136968, "14.5": 1.2216470349925812, "15.0": 1.2301741069714653, "15.5": 1.2384104520244752, "16.0": 1.2463918653587003, "16.5": 1.2543732786929251, "17.0": 1.2594965934803826, "17.5": 1.2622047622633759, "18.0": 1.264912931046369}}

File: data/isotherms/10.1002chem.201101183.Isotherm7.json
{"DOI": "10.1002/chem.201101183", "adsorbate": "methanol", "adsorbent_basis": "mass", "adsorbent_unit": "g", "articleSource": "UNKNOWN", "compositionType": "molefraction", "concentrationUnits": "", "date": "1000-01-01", "digitizer": "UNKNOWN", "filename": "10.1002chem.201101183.Isotherm7", "henryc": 11392.10909511593, "iso_ref": "", "iso_type": "blank", "isotherm_data": [{"loading": "1.044101511", "pressure": "0.000580989"}, {"loading": "1.236049419", "pressure": "0.00174297"}, {"loading": "1.4279527170000001", "pressure": "0.00261445"}, {"loading": "1.6413491130000002", "pressure": "0.00464791"}, {"loading": "1.8335379150000002", "pressure": "0.00726236"}, {"loading": "2.026056831", "pressure": "0.0119103"}, {"loading": "2.1543730350000003", "pressure": "0.0148152"}, {"loading": "2.325064278", "pressure": "0.0162677"}, {"loading": "2.389365132", "pressure": "0.0185916"}, {"loading": "2.474927112", "pressure": "0.0206251"}, {"loading": "2.6455692840000005", "pressure": "0.0217871"}, {"loading": "2.752387929", "pressure": "0.02353"}, {"loading": "2.859251184", "pressure": "0.0255635"}, {"loading": "2.966025219", "pressure": "0.027016"}, {"loading": "3.0301833210000004", "pressure": "0.0284684"}, {"loading": "3.158401383", "pressure": "0.0307924"}, {"loading": "3.2653181700000005", "pressure": "0.0331164"}, {"loading": "3.3934916220000004", "pressure": "0.0351498"}, {"loading": "3.43653135", "pressure": "0.0377643"}, {"loading": "3.4795755390000003", "pressure": "0.0403787"}, {"loading": "3.5439254640000004", "pressure": "0.0429932"}, {"loading": "3.5657129880000005", "pressure": "0.0458981"}, {"loading": "3.630062913", "pressure": "0.0485126"}, {"loading": "3.6729598890000004", "pressure": "0.0502555"}, {"loading": "3.6733435350000008", "pressure": "0.0525795"}, {"loading": "3.7163877240000005", "pressure": "0.0551939"}, {"loading": "3.7381261770000003", "pressure": "0.0578084"}, {"loading": "3.7812149760000002", "pressure": "0.0607133"}, {"loading": "3.8243082360000002", "pressure": "0.0636183"}, {"loading": "3.8460466890000005", "pressure": "0.0662327"}, {"loading": "3.867829752", "pressure": "0.0691377"}, {"loading": "3.8896128150000004", "pressure": "0.0720426"}, {"loading": "3.9114003390000005", "pressure": "0.0749476"}, {"loading": "3.9544445280000007", "pressure": "0.077562"}, {"loading": "3.9762275910000002", "pressure": "0.0804669"}, {"loading": "3.9980151150000003", "pressure": "0.0833719"}, {"loading": "4.041054843", "pressure": "0.0859863"}, {"loading": "4.062842367000001", "pressure": "0.0888913"}, {"loading": "4.105935627", "pressure": "0.0917962"}, {"loading": "4.127620548", "pressure": "0.0941202"}, {"loading": "4.170713808", "pressure": "0.0970251"}, {"loading": "4.213807068", "pressure": "0.0999301"}, {"loading": "4.2568467960000005", "pressure": "0.102545"}, {"loading": "4.2999400560000005", "pressure": "0.105449"}, {"loading": "5.42939388", "pressure": "0.106902"}, {"loading": "4.321535757", "pressure": "0.107192"}, {"loading": "6.260924280000001", "pressure": "0.110388"}, {"loading": "6.943546500000001", "pressure": "0.115326"}, {"loading": "7.157317620000001", "pressure": "0.119684"}], "loading_basis": "molar", "loading_unit": "mmol", "material_batch": "NIST-MATDB-583d697c0afbca86fe273ecf518cf711", "material_name": "{[Zn2(H2dht)(dht)0.5)(azpy)0.5]}", "pressure_mode": "absolute", "pressure_unit": "bar", "t_iso": 293.0, "volloaded": {}}

File: data/isotherms/10.1002chem.201101183.Isotherm8.json
{"DOI": "10.1002/chem.201101183", "adsorbate": "water", "adsorbent_basis": "mass", "adsorbent_unit": "g", "articleSource": "UNKNOWN", "compositionType": "molefraction", "concentrationUnits": "", "date": "1000-01-01", "digitizer": "UNKNOWN", "filename": "10.1002chem.201101183.Isotherm8", "henryc": 31.151836993093415, "iso_ref": "", "iso_type": "blank", "isotherm_data": [{"loading": "0.7248901950000001", "pressure": "0.00702841"}, {"loading": "1.0020164370000002", "pressure": "0.00913694"}, {"loading": "2.110128837", "pressure": "0.0119483"}, {"loading": "2.323431552", "pressure": "0.0154625"}, {"loading": "2.5153303890000003", "pressure": "0.017571"}, {"loading": "2.750130663", "pressure": "0.0238966"}, {"loading": "2.942408685", "pressure": "0.0316279"}, {"loading": "3.0066158580000004", "pressure": "0.0358449"}, {"loading": "3.1560459750000005", "pressure": "0.0400619"}, {"loading": "3.199085703", "pressure": "0.0463875"}, {"loading": "3.305953419", "pressure": "0.0513074"}, {"loading": "3.3489931470000003", "pressure": "0.057633"}, {"loading": "3.4559054730000005", "pressure": "0.0632557"}, {"loading": "3.4776394650000007", "pressure": "0.0695813"}, {"loading": "3.5632951260000003", "pressure": "0.0759068"}, {"loading": "3.6276405900000004", "pressure": "0.0822324"}, {"loading": "3.713296251", "pressure": "0.088558"}, {"loading": "3.777690786", "pressure": "0.0955864"}, {"loading": "3.8206859040000003", "pressure": "0.101209"}, {"loading": "3.8635382700000003", "pressure": "0.104723"}, {"loading": "3.927883734000001", "pressure": "0.111049"}, {"loading": "3.9922782690000007", "pressure": "0.118077"}, {"loading": "4.07793393", "pressure": "0.124403"}, {"loading": "4.1422838550000005", "pressure": "0.130728"}, {"loading": "4.185274512", "pressure": "0.136351"}, {"loading": "4.249669047", "pressure": "0.14338"}, {"loading": "4.314068043000001", "pressure": "0.150408"}, {"loading": "4.378413507", "pressure": "0.156734"}, {"loading": "4.4427634320000005", "pressure": "0.163059"}, {"loading": "4.485803160000001", "pressure": "0.169385"}, {"loading": "4.550130780000001", "pressure": "0.17571"}, {"loading": "4.614503010000001", "pressure": "0.182036"}, {"loading": "4.67887524", "pressure": "0.189064"}, {"loading": "4.74324747", "pressure": "0.19539"}, {"loading": "4.786340730000001", "pressure": "0.202418"}, {"loading": "4.829300160000001", "pressure": "0.207338"}, {"loading": "4.8935385600000005", "pressure": "0.212258"}, {"loading": "4.957910790000001", "pressure": "0.219286"}, {"loading": "5.043561990000001", "pressure": "0.225612"}, {"loading": "5.086655250000001", "pressure": "0.23264"}, {"loading": "5.17230645", "pressure": "0.238966"}, {"loading": "5.236678680000001", "pressure": "0.245292"}, {"loading": "5.301050910000001", "pressure": "0.25232"}, {"loading": "5.36533392", "pressure": "0.25724"}, {"loading": "5.45098512", "pressure": "0.263565"}, {"loading": "5.53663632", "pressure": "0.269891"}, {"loading": "5.64356649", "pressure": "0.276217"}, {"loading": "5.729262300000001", "pressure": "0.282542"}, {"loading": "5.8149135", "pressure": "0.288868"}, {"loading": "5.921843670000001", "pressure": "0.295193"}], "loading_basis": "molar", "loading_unit": "mmol", "material_batch": "NIST-MATDB-583d697c0afbca86fe273ecf518cf711", "material_name": "{[Zn2(H2dht)(dht)0.5)(azpy)0.5]}", "pressure_mode": "absolute", "pressure_unit": "bar", "t_iso": 298.0, "volloaded": {}}
