Repository: pauliacomi/separation-explorer

# Separation Explorer

A repository which contains the code to generate and to 
display the NIST ISODB separation explorer.

## Data

In the `./data/` folder the following are found:

* `iso.db` - the complete ISODB database in a SQLite format
* `kpi.json` - the calculated KPI, in a JSON format
* `isotherms/` - selected isotherms for the separation explorer

## Data generation

All data processing performed can be found in the Jupyter notebooks
located in the `./notebooks/` folder. It extracts the isotherms 
from the database, performs outlier detection and saves selected 
ones in the `./data/isotherms/` folder.

File: data/isotherms/10.1002chem.201101183.Isotherm9.json
{"DOI": "10.1002/chem.201101183", "adsorbate": "ethanol", "adsorbent_basis": "mass", "adsorbent_unit": "g", "articleSource": "UNKNOWN", "compositionType": "molefraction", "concentrationUnits": "", "date": "1000-01-01", "digitizer": "UNKNOWN", "filename": "10.1002chem.201101183.Isotherm9", "henryc": 320.2840474196532, "iso_ref": "", "iso_type": "blank", "isotherm_data": [{"loading": "0.44610000000000005", "pressure": "0.00173719"}, {"loading": "0.5523164100000001", "pressure": "0.00312694"}, {"loading": "0.679771641", "pressure": "0.00486413"}, {"loading": "0.8284701540000001", "pressure": "0.00660132"}, {"loading": "0.9559298460000001", "pressure": "0.00799107"}, {"loading": "0.9559298460000001", "pressure": "0.00972826"}, {"loading": "1.0408985130000001", "pressure": "0.0112917"}, {"loading": "1.083385077", "pressure": "0.0126815"}, {"loading": "1.125871641", "pressure": "0.014245"}, {"loading": "1.1471149230000002", "pressure": "0.0159821"}, {"loading": "1.189601487", "pressure": "0.0177193"}, {"loading": "1.2108447690000002", "pressure": "0.0192828"}, {"loading": "1.253326872", "pressure": "0.02102"}, {"loading": "1.274570154", "pressure": "0.0225835"}, {"loading": "1.295813436", "pressure": "0.0243207"}, {"loading": "1.3170567180000001", "pressure": "0.0260579"}, {"loading": "1.3383", "pressure": "0.027795"}, {"loading": "1.380786564", "pressure": "0.0293585"}, {"loading": "1.402029846", "pressure": "0.0310957"}, {"loading": "1.402029846", "pressure": "0.0328329"}, {"loading": "1.44451641", "pressure": "0.0345701"}, {"loading": "1.4657552310000002", "pressure": "0.0359598"}, {"loading": "1.486998513", "pressure": "0.037697"}, {"loading": "1.5294850770000001", "pressure": "0.0394342"}, {"loading": "1.5294850770000001", "pressure": "0.0409977"}, {"loading": "1.5719716410000002", "pressure": "0.0425612"}, {"loading": "1.5932149230000001", "pressure": "0.0441246"}, {"loading": "1.614458205", "pressure": "0.0456881"}, {"loading": "1.656944769", "pressure": "0.0474253"}, {"loading": "1.6781835900000002", "pressure": "0.0491625"}, {"loading": "1.720670154", "pressure": "0.050726"}, {"loading": "1.720670154", "pressure": "0.0522894"}, {"loading": "1.7631567180000003", "pressure": "0.0538529"}, {"loading": "1.7844000000000002", "pressure": "0.0555901"}, {"loading": "1.8056432820000001", "pressure": "0.0573273"}, {"loading": "1.8481298460000002", "pressure": "0.0588907"}, {"loading": "1.8693731280000003", "pressure": "0.061844"}, {"loading": "1.9118552310000003", "pressure": "0.0635812"}, {"loading": "1.9330985130000002", "pressure": "0.0653183"}, {"loading": "1.996828359", "pressure": "0.0679241"}, {"loading": "2.018071641", "pressure": "0.0696613"}, {"loading": "2.039314923", "pressure": "0.0712248"}, {"loading": "2.060558205", "pressure": "0.0738306"}], "loading_basis": "molar", "loading_unit": "mmol", "material_batch": "NIST-MATDB-583d697c0afbca86fe273ecf518cf711", "material_name": "{[Zn2(H2dht)(dht)0.5)(azpy)0.5]}", "pressure_mode": "absolute", "pressure_unit": "bar", "t_iso": 298.0, "volloaded": {}}

File: data/isotherms/10.1002chem.201101383.Isotherm9.json
{"DOI": "10.1002/chem.201101383", "adsorbate": "methane", "adsorbent_basis": "mass", "adsorbent_unit": "g", "articleSource": "UNKNOWN", "compositionType": "molefraction", "concentrationUnits": "", "date": "1000-01-01", "digitizer": "UNKNOWN", "filename": "10.1002chem.201101383.Isotherm9", "henry_slope": 0.35440992354529677, "henry_virial": 0.28012248763912506, "iso_ref": "", "iso_type": "blank", "isotherm_data": [{"loading": "0.205796", "pressure": "0.931264"}, {"loading": "0.754891", "pressure": "2.79379"}, {"loading": "1.44195", "pressure": "3.72506"}, {"loading": "2.1287", "pressure": "5.27716"}, {"loading": "3.43329", "pressure": "8.6918"}, {"loading": "4.11943", "pressure": "11.4856"}, {"loading": "4.73774", "pressure": "12.4169"}, {"loading": "5.35573", "pressure": "13.969"}, {"loading": "5.90498", "pressure": "15.5211"}, {"loading": "6.45408", "pressure": "17.3836"}, {"loading": "7.00317", "pressure": "19.2461"}, {"loading": "7.82697", "pressure": "21.7295"}, {"loading": "8.37606", "pressure": "23.592"}, {"loading": "8.99406", "pressure": "25.1441"}, {"loading": "9.54315", "pressure": "27.0067"}, {"loading": "10.0926", "pressure": "28.2483"}, {"loading": "10.5721", "pressure": "31.663"}, {"loading": "11.1903", "pressure": "32.9047"}, {"loading": "11.8072", "pressure": "36.6297"}, {"loading": "12.3563", "pressure": "38.4922"}, {"loading": "12.7671", "pressure": "41.9069"}, {"loading": "13.2475", "pressure": "43.7694"}, {"loading": "13.6588", "pressure": "46.2528"}, {"loading": "14.0013", "pressure": "48.7361"}, {"loading": "14.2748", "pressure": "51.8404"}, {"loading": "14.6862", "pressure": "54.0133"}, {"loading": "14.9599", "pressure": "56.8071"}, {"loading": "15.301", "pressure": "62.0843"}, {"loading": "15.6436", "pressure": "64.5676"}, {"loading": "15.7797", "pressure": "67.3614"}, {"loading": "15.9838", "pressure": "71.7073"}, {"loading": "16.1889", "pressure": "74.1907"}, {"loading": "16.3248", "pressure": "77.2949"}, {"loading": "16.5296", "pressure": "80.3991"}, {"loading": "16.46", "pressure": "81.9512"}, {"loading": "16.596", "pressure": "85.0554"}, {"loading": "16.5945", "pressure": "88.1596"}, {"loading": "16.6614", "pressure": "91.8847"}, {"loading": "16.6599", "pressure": "94.9889"}, {"loading": "16.6584", "pressure": "98.0931"}, {"loading": "16.6572", "pressure": "100.576"}, {"loading": "16.6565", "pressure": "101.818"}, {"loading": "16.655", "pressure": "104.922"}, {"loading": "16.5847", "pressure": "108.027"}, {"loading": "16.5829", "pressure": "111.752"}, {"loading": "16.5126", "pressure": "114.856"}, {"loading": "16.4424", "pressure": "117.96"}, {"loading": "16.3718", "pressure": "121.685"}, {"loading": "16.2329", "pressure": "124.479"}, {"loading": "16.1626", "pressure": "127.583"}, {"loading": "16.0233", "pressure": "131.308"}, {"loading": "15.8838", "pressure": "135.344"}], "loading_basis": "molar", "loading_unit": "mmol", "material": "DUT-23(Co)", "material_batch": "NIST-MATDB-48e26b7adcf7fadb973bf861c31732a4", "pressure_mode": "absolute", "pressure_unit": "bar", "temperature": 298.0, "uptake": {"0": 0.0, "0.5": 0.17720496177264838, "1.0": 0.2260601970742959, "1.5": 0.3734661930174398, "2.0": 0.5208721889605836, "2.5": 0.6682781849037275, "3.0": 0.9070256509497783, "3.5": 1.2759084668893017, "4.0": 1.5636013401198376, "4.5": 1.7848338637974357, "5.0": 2.0060663874750335, "5.5": 2.2138377701895364, "6.0": 2.4048666927113835, "6.5": 2.5958956152332306, "7.0": 2.7869245377550778, "7.5": 2.977953460276925, "8.0": 3.168982382798772, "8.5": 3.360011305320619, "9.0": 3.5089820137447205, "9.5": 3.631778921182619, "10.0": 3.754575828620517, "10.5": 3.8773727360584154, "11.0": 4.000169643496314, "11.5": 4.128990468162784, "12.0": 4.460951168259422, "12.5": 4.770827409960698, "13.0": 4.969909299014239, "13.5": 5.168991188067779, "14.0": 5.366700137233426, "14.5": 5.543637834546743, "15.0": 5.720575531860061, "15.5": 5.897513229173378, "16.0": 6.046168719463087, "16.5": 6.1935781154362415, "17.0": 6.340987511409396, "17.5": 6.488396282416107, "18.0": 6.635802993825504, "18.5": 6.783209705234899, "19.0": 6.930616416644296, "19.5": 7.0873943778690505, "20.0": 7.253255697028268}, "volloaded": {"0": 0, "0.5": 0.17720496177264838, "1.0": 0.2260601970742959, "1.5": 0.3734661930174398, "2.0": 0.5208721889605836, "2.5": 0.6682781849037275, "3.0": 0.9070256509497783, "3.5": 1.2759084668893017, "4.0": 1.5636013401198376, "4.5": 1.7848338637974357, "5.0": 2.0060663874750335, "5.5": 2.2138377701895364, "6.0": 2.4048666927113835, "6.5": 2.5958956152332306, "7.0": 2.7869245377550778, "7.5": 2.977953460276925, "8.0": 3.168982382798772, "8.5": 3.360011305320619, "9.0": 3.5089820137447205, "9.5": 3.631778921182619, "10.0": 3.754575828620517, "10.5": 3.8773727360584154, "11.0": 4.000169643496314, "11.5": 4.128990468162784, "12.0": 4.460951168259422, "12.5": 4.770827409960698, "13.0": 4.969909299014239, "13.5": 5.168991188067779, "14.0": 5.366700137233426, "14.5": 5.543637834546743, "15.0": 5.720575531860061, "15.5": 5.897513229173378, "16.0": 6.046168719463087, "16.5": 6.1935781154362415, "17.0": 6.340987511409396, "17.5": 6.488396282416107, "18.0": 6.635802993825504, "18.5": 6.783209705234899, "19.0": 6.930616416644296, "19.5": 7.0873943778690505, "20.0": 7.253255697028268}}

File: data/isotherms/10.1002chem.201101733.Isotherm3.json
{"DOI": "10.1002/chem.201101733", "adsorbate": "carbon dioxide", "adsorbent_basis": "mass", "adsorbent_unit": "g", "articleSource": "UNKNOWN", "compositionType": "molefraction", "concentrationUnits": "", "date": "1000-01-01", "digitizer": "UNKNOWN", "filename": "10.1002chem.201101733.Isotherm3", "henry_slope": 0.09568323362379601, "henry_virial": 0.12824079504878383, "iso_ref": "", "iso_type": "blank", "isotherm_data": [{"loading": "0.17297036790000003", "pressure": "1.51058"}, {"loading": "0.3459875763", "pressure": "3.40626"}, {"loading": "0.503272176", "pressure": "5.11211"}, {"loading": "0.644877699", "pressure": "7.01321"}, {"loading": "0.920299839", "pressure": "11.3944"}, {"loading": "1.1329869360000002", "pressure": "16.5567"}, {"loading": "1.2828676140000002", "pressure": "21.9224"}, {"loading": "1.4092789710000002", "pressure": "28.0623"}, {"loading": "1.504351803", "pressure": "34.7854"}, {"loading": "1.5836906880000001", "pressure": "41.3186"}, {"loading": "1.647367002", "pressure": "48.2396"}, {"loading": "1.6953138300000001", "pressure": "54.9707"}, {"loading": "1.7275802430000002", "pressure": "61.8972"}, {"loading": "1.7598421950000003", "pressure": "68.8236"}], "loading_basis": "molar", "loading_unit": "mmol", "material": "Co3(HCOO)6", "material_batch": "NIST-MATDB-98261e1cacd11dbc66fdc2910f2226ce", "pressure_mode": "absolute", "pressure_unit": "bar", "temperature": 298.0, "uptake": {"0": 0.0, "0.5": 0.047841616811898004, "1.0": 0.09568323362379601, "1.5": 0.14352485043569402, "2.0": 0.21763934269275406, "2.5": 0.2632739456848202, "3.0": 0.3089085486768864, "3.5": 0.35463069168287537, "4.0": 0.40073222455505053, "4.5": 0.44683375742722564, "5.0": 0.4929352902994008, "5.5": 0.532164588980101, "6.0": 0.5694076385303614, "6.5": 0.6066506880806217, "7.0": 0.6438937376308822, "7.5": 0.6754796002027783, "8.0": 0.7069119439267437, "8.5": 0.7383442876507091, "9.0": 0.7697766313746746, "9.5": 0.80120897509864, "10.0": 0.8326413188226054, "10.5": 0.8640736625465707, "11.0": 0.8955060062705362, "11.5": 0.9246505658936715, "12.0": 0.9452505985341612, "12.5": 0.9658506311746509, "13.0": 0.9864506638151407, "13.5": 1.0070506964556303, "14.0": 1.02765072909612, "14.5": 1.04825076173661, "15.0": 1.0688507943770995, "15.5": 1.0894508270175893, "16.0": 1.110050859658079, "16.5": 1.1306508922985687, "17.0": 1.1453696828098108, "17.5": 1.1593362368474944, "18.0": 1.1733027908851783, "18.5": 1.1872693449228622, "19.0": 1.2012358989605458, "19.5": 1.2152024529982297, "20.0": 1.2291690070359136}, "volloaded": {"0": 0, "0.5": 0.047841616811898004, "1.0": 0.09568323362379601, "1.5": 0.14352485043569402, "2.0": 0.21763934269275406, "2.5": 0.2632739456848202, "3.0": 0.3089085486768864, "3.5": 0.35463069168287537, "4.0": 0.40073222455505053, "4.5": 0.44683375742722564, "5.0": 0.4929352902994008, "5.5": 0.532164588980101, "6.0": 0.5694076385303614, "6.5": 0.6066506880806217, "7.0": 0.6438937376308822, "7.5": 0.6754796002027783, "8.0": 0.7069119439267437, "8.5": 0.7383442876507091, "9.0": 0.7697766313746746, "9.5": 0.80120897509864, "10.0": 0.8326413188226054, "10.5": 0.8640736625465707, "11.0": 0.8955060062705362, "11.5": 0.9246505658936715, "12.0": 0.9452505985341612, "12.5": 0.9658506311746509, "13.0": 0.9864506638151407, "13.5": 1.0070506964556303, "14.0": 1.02765072909612, "14.5": 1.04825076173661, "15.0": 1.0688507943770995, "15.5": 1.0894508270175893, "16.0": 1.110050859658079, "16.5": 1.1306508922985687, "17.0": 1.1453696828098108, "17.5": 1.1593362368474944, "18.0": 1.1733027908851783, "18.5": 1.1872693449228622, "19.0": 1.2012358989605458, "19.5": 1.2152024529982297, "20.0": 1.2291690070359136}}

File: data/isotherms/10.1002chem.201101733.Isotherm4.json
{"DOI": "10.1002/chem.201101733", "adsorbate": "methane", "adsorbent_basis": "mass", "adsorbent_unit": "g", "articleSource": "UNKNOWN", "compositionType": "molefraction", "concentrationUnits": "", "date": "1000-01-01", "digitizer": "UNKNOWN", "filename": "10.1002chem.201101733.Isotherm4", "henryc": 0.016155436737076933, "iso_ref": "", "iso_type": "blank", "isotherm_data": [{"loading": "0.039645888420000004", "pressure": "2.39706"}, {"loading": "0.08712199170000001", "pressure": "4.64293"}, {"loading": "0.1424986152", "pressure": "7.18802"}, {"loading": "0.23754512730000002", "pressure": "12.2803"}, {"loading": "0.33263847990000006", "pressure": "17.6729"}, {"loading": "0.41200145430000007", "pressure": "22.9175"}, {"loading": "0.483509946", "pressure": "28.1631"}, {"loading": "0.5707492620000001", "pressure": "33.5568"}, {"loading": "0.6344523420000001", "pressure": "39.1038"}, {"loading": "0.690277296", "pressure": "44.5017"}, {"loading": "0.7461022500000001", "pressure": "49.8995"}], "loading_basis": "molar", "loading_unit": "mmol", "material_batch": "NIST-MATDB-98261e1cacd11dbc66fdc2910f2226ce", "material_name": "Co3(HCOO)6", "pressure_mode": "absolute", "pressure_unit": "bar", "t_iso": 298.0, "volloaded": {"0.5": 0.010687343703240173, "1.0": 0.02128444972627072, "1.5": 0.03179245613580823, "2.0": 0.04221248194113944, "2.5": 0.041821967209797806, "3.0": 0.052391613556202546, "3.5": 0.06296125990260729, "4.0": 0.07353090624901203, "4.5": 0.08410055259541677, "5.0": 0.09489119866444724, "5.5": 0.10577030775292742, "6.0": 0.11664941684140759, "6.5": 0.12752852592988775, "7.0": 0.13840763501836792, "7.5": 0.14832166712270614, "8.0": 0.1576540793329538, "8.5": 0.1669864915432015, "9.0": 0.17631890375344916, "9.5": 0.18565131596369683, "10.0": 0.1949837281739445, "10.5": 0.20431614038419216, "11.0": 0.21364855259443982, "11.5": 0.2229809648046875, "12.0": 0.23231337701493515, "12.5": 0.241419327048956, "13.0": 0.2502363496910952, "13.5": 0.25905337233323444, "14.0": 0.2678703949753737, "14.5": 0.2766874176175129, "15.0": 0.28550444025965216, "15.5": 0.2943214629017914, "16.0": 0.30313848554393064, "16.5": 0.3119555081860699, "17.0": 0.3207725308282091, "17.5": 0.32958955347034835, "18.0": 0.3375882623288297, "18.5": 0.34515442317999095, "19.0": 0.35272058403115214, "19.5": 0.3602867448823133, "20.0": 0.3678529057334745}}

File: data/isotherms/10.1002chem.201102734.Isotherm10.json
{"DOI": "10.1002/chem.201102734", "adsorbate": "ethene", "adsorbent_basis": "mass", "adsorbent_unit": "g", "articleSource": "UNKNOWN", "compositionType": "molefraction", "concentrationUnits": "", "date": "1000-01-01", "digitizer": "UNKNOWN", "filename": "10.1002chem.201102734.Isotherm10", "henryc": 3.9608322894167562, "iso_ref": "", "iso_type": "blank", "isotherm_data": [{"loading": "0.0280896", "pressure": "0.00931118"}, {"loading": "0.0575854", "pressure": "0.0133757"}, {"loading": "0.0772493", "pressure": "0.0165227"}, {"loading": "0.205064", "pressure": "0.0320984"}, {"loading": "0.411535", "pressure": "0.0623573"}, {"loading": "0.627838", "pressure": "0.0951517"}, {"loading": "0.765485", "pressure": "0.124853"}, {"loading": "0.932627", "pressure": "0.154228"}, {"loading": "1.07027", "pressure": "0.182081"}, {"loading": "1.20792", "pressure": "0.214964"}, {"loading": "1.3259", "pressure": "0.246239"}, {"loading": "1.44389", "pressure": "0.286354"}, {"loading": "1.61103", "pressure": "0.34321"}, {"loading": "1.71918", "pressure": "0.393143"}, {"loading": "1.85683", "pressure": "0.450342"}, {"loading": "1.96498", "pressure": "0.485641"}, {"loading": "2.10263", "pressure": "0.556298"}, {"loading": "2.22061", "pressure": "0.627689"}, {"loading": "2.34843", "pressure": "0.729945"}, {"loading": "2.46641", "pressure": "0.823621"}, {"loading": "2.58439", "pressure": "0.915398"}, {"loading": "2.72204", "pressure": "1.04858"}], "loading_basis": "molar", "loading_unit": "mmol", "material_batch": "NIST-MATDB-595990fd285c5478047fd2f16f7f3be3", "material_name": "UTSA-33a", "pressure_mode": "absolute", "pressure_unit": "bar", "t_iso": 296.0, "volloaded": {"0.5": 1.9929533975402296, "1.0": 2.671830234416062}}

File: data/isotherms/10.1002chem.201102734.Isotherm11.json
{"DOI": "10.1002/chem.201102734", "adsorbate": "ethene", "adsorbent_basis": "mass", "adsorbent_unit": "g", "articleSource": "UNKNOWN", "compositionType": "molefraction", "concentrationUnits": "", "date": "1000-01-01", "digitizer": "UNKNOWN", "filename": "10.1002chem.201102734.Isotherm11", "henry_slope": 5.462592398239653, "henry_virial": 3.211811676223332, "iso_ref": "", "iso_type": "blank", "isotherm_data": [{"loading": "0.00842575", "pressure": "0.00444455"}, {"loading": "0.00842575", "pressure": "0.00688513"}, {"loading": "0.0575854", "pressure": "0.0105061"}, {"loading": "0.106745", "pressure": "0.0153217"}, {"loading": "0.155905", "pressure": "0.0255955"}, {"loading": "0.244392", "pressure": "0.0367684"}, {"loading": "0.352543", "pressure": "0.0536217"}, {"loading": "0.559014", "pressure": "0.0909395"}, {"loading": "0.804812", "pressure": "0.130636"}, {"loading": "1.08011", "pressure": "0.196353"}, {"loading": "1.33574", "pressure": "0.261563"}, {"loading": "1.62086", "pressure": "0.353727"}, {"loading": "1.93548", "pressure": "0.500524"}, {"loading": "2.21078", "pressure": "0.627689"}, {"loading": "2.54506", "pressure": "0.915398"}, {"loading": "2.78103", "pressure": "1.16542"}, {"loading": "3.00717", "pressure": "1.41806"}, {"loading": "3.18414", "pressure": "1.69961"}, {"loading": "3.29229", "pressure": "1.97649"}], "loading_basis": "molar", "loading_unit": "mmol", "material": "UTSA-33a", "material_batch": "NIST-MATDB-595990fd285c5478047fd2f16f7f3be3", "pressure_mode": "absolute", "pressure_unit": "bar", "temperature": 296.0, "uptake": {"0": 0.0, "0.5": 1.934356946531605, "1.0": 2.624907109214389, "1.5": 3.05867389557805}, "volloaded": {"0": 0, "0.5": 1.934356946531605, "1.0": 2.624907109214389, "1.5": 3.05867389557805}}

File: data/isotherms/10.1002chem.201102734.Isotherm14.json
{"DOI": "10.1002/chem.201102734", "adsorbate": "ethane", "adsorbent_basis": "mass", "adsorbent_unit": "g", "articleSource": "UNKNOWN", "compositionType": "molefraction", "concentrationUnits": "", "date": "1000-01-01", "digitizer": "UNKNOWN", "filename": "10.1002chem.201102734.Isotherm14", "henryc": 8.169315036410472, "iso_ref": "", "iso_type": "blank", "isotherm_data": [{"loading": "0.00748956", "pressure": "0.00139034"}, {"loading": "0.051187", "pressure": "0.00549026"}, {"loading": "0.086145", "pressure": "0.00945278"}, {"loading": "0.147321", "pressure": "0.0131753"}, {"loading": "0.17354", "pressure": "0.0167739"}, {"loading": "0.34833", "pressure": "0.0335852"}, {"loading": "0.636733", "pressure": "0.0623573"}, {"loading": "0.881439", "pressure": "0.0980676"}, {"loading": "1.09119", "pressure": "0.124853"}, {"loading": "1.23976", "pressure": "0.158955"}, {"loading": "1.38833", "pressure": "0.190515"}, {"loading": "1.50194", "pressure": "0.221552"}, {"loading": "1.73791", "pressure": "0.282065"}, {"loading": "1.90396", "pressure": "0.353727"}, {"loading": "2.03505", "pressure": "0.423959"}, {"loading": "2.13993", "pressure": "0.478367"}, {"loading": "2.2448", "pressure": "0.539757"}, {"loading": "2.38463", "pressure": "0.618286"}, {"loading": "2.5769", "pressure": "0.848861"}, {"loading": "2.69925", "pressure": "0.94345"}, {"loading": "2.76917", "pressure": "1.06453"}], "loading_basis": "molar", "loading_unit": "mmol", "material_batch": "NIST-MATDB-595990fd285c5478047fd2f16f7f3be3", "material_name": "UTSA-33a", "pressure_mode": "absolute", "pressure_unit": "bar", "t_iso": 296.0, "volloaded": {"0.5": 2.176884759895749, "1.0": 2.731905896927651}}

File: data/isotherms/10.1002chem.201102734.Isotherm15.json
{"DOI": "10.1002/chem.201102734", "adsorbate": "ethane", "adsorbent_basis": "mass", "adsorbent_unit": "g", "articleSource": "UNKNOWN", "compositionType": "molefraction", "concentrationUnits": "", "date": "1000-01-01", "digitizer": "UNKNOWN", "filename": "10.1002chem.201102734.Isotherm15", "henry_slope": 8.817065748629593, "henry_virial": 11.118670966064084, "iso_ref": "", "iso_type": "blank", "isotherm_data": [{"loading": "0.0162291", "pressure": "0.00112553"}, {"loading": "0.0162291", "pressure": "0.00196734"}, {"loading": "0.0424475", "pressure": "0.00393905"}, {"loading": "0.086145", "pressure": "0.00812855"}, {"loading": "0.1648", "pressure": "0.0139952"}, {"loading": "0.269674", "pressure": "0.0244625"}, {"loading": "0.400767", "pressure": "0.0356752"}, {"loading": "0.566817", "pressure": "0.0578248"}, {"loading": "0.86396", "pressure": "0.0951517"}, {"loading": "1.12615", "pressure": "0.136687"}, {"loading": "1.38833", "pressure": "0.199339"}, {"loading": "1.65051", "pressure": "0.253786"}, {"loading": "1.89522", "pressure": "0.353727"}, {"loading": "2.09623", "pressure": "0.436952"}, {"loading": "2.3322", "pressure": "0.590916"}, {"loading": "2.61186", "pressure": "0.874875"}, {"loading": "2.82161", "pressure": "1.20114"}, {"loading": "3.01388", "pressure": "1.5063"}, {"loading": "3.17993", "pressure": "1.97649"}], "loading_basis": "molar", "loading_unit": "mmol", "material": "UTSA-33a", "material_batch": "NIST-MATDB-595990fd285c5478047fd2f16f7f3be3", "pressure_mode": "absolute", "pressure_unit": "bar", "temperature": 296.0, "volloaded": {"0.5": 2.1928593195812005, "1.0": 2.692300650238303, "1.5": 3.009910603617774}}

File: data/isotherms/10.1002chem.201102734.Isotherm18.json
{"DOI": "10.1002/chem.201102734", "adsorbate": "methane", "adsorbent_basis": "mass", "adsorbent_unit": "g", "articleSource": "UNKNOWN", "compositionType": "molefraction", "concentrationUnits": "", "date": "1000-01-01", "digitizer": "UNKNOWN", "filename": "10.1002chem.201102734.Isotherm18", "henry_slope": 0.5661915432420344, "henry_virial": 0.8045600535927562, "iso_ref": "", "iso_type": "blank", "isotherm_data": [{"loading": "0.00224687", "pressure": "0.00159263"}, {"loading": "0.00486872", "pressure": "0.00619484"}, {"loading": "0.0101124", "pressure": "0.0091717"}, {"loading": "0.00749056", "pressure": "0.0135791"}, {"loading": "0.0101124", "pressure": "0.0175509"}, {"loading": "0.0232217", "pressure": "0.0335852"}, {"loading": "0.0363309", "pressure": "0.0623573"}, {"loading": "0.0546838", "pressure": "0.0923224"}, {"loading": "0.0809023", "pressure": "0.128679"}, {"loading": "0.114986", "pressure": "0.190515"}, {"loading": "0.156936", "pressure": "0.257645"}, {"loading": "0.193642", "pressure": "0.328016"}, {"loading": "0.230348", "pressure": "0.393143"}, {"loading": "0.274919", "pressure": "0.471201"}, {"loading": "0.309003", "pressure": "0.539757"}, {"loading": "0.348331", "pressure": "0.599902"}, {"loading": "0.395524", "pressure": "0.697632"}, {"loading": "0.437474", "pressure": "0.787161"}, {"loading": "0.489911", "pressure": "0.848861"}, {"loading": "0.53186", "pressure": "0.957797"}, {"loading": "0.589541", "pressure": "1.06453"}], "loading_basis": "molar", "loading_unit": "mmol", "material": "UTSA-33a", "material_batch": "NIST-MATDB-595990fd285c5478047fd2f16f7f3be3", "pressure_mode": "absolute", "pressure_unit": "bar", "temperature": 296.0, "volloaded": {"0.5": 0.28923700449267753, "1.0": 0.5546674844987024}}

File: data/isotherms/10.1002chem.201102734.Isotherm19.json
{"DOI": "10.1002/chem.201102734", "adsorbate": "methane", "adsorbent_basis": "mass", "adsorbent_unit": "g", "articleSource": "UNKNOWN", "compositionType": "molefraction", "concentrationUnits": "", "date": "1000-01-01", "digitizer": "UNKNOWN", "filename": "10.1002chem.201102734.Isotherm19", "henry_slope": 0.5438114818304566, "henry_virial": 0.8589939435302095, "iso_ref": "", "iso_type": "blank", "isotherm_data": [{"loading": "0.00224687", "pressure": "0.00159263"}, {"loading": "0.00486872", "pressure": "0.00333649"}, {"loading": "0.00749056", "pressure": "0.0059206"}, {"loading": "0.00749056", "pressure": "0.00863439"}, {"loading": "0.00749056", "pressure": "0.0153217"}, {"loading": "0.0153561", "pressure": "0.0288803"}, {"loading": "0.0284654", "pressure": "0.0454193"}, {"loading": "0.0468183", "pressure": "0.0805964"}, {"loading": "0.0677931", "pressure": "0.112336"}, {"loading": "0.104499", "pressure": "0.163826"}, {"loading": "0.156936", "pressure": "0.269579"}, {"loading": "0.225104", "pressure": "0.381454"}, {"loading": "0.298516", "pressure": "0.500524"}, {"loading": "0.382415", "pressure": "0.676889"}, {"loading": "0.476801", "pressure": "0.823621"}, {"loading": "0.552835", "pressure": "1.03287"}, {"loading": "0.657709", "pressure": "1.16542"}, {"loading": "0.731121", "pressure": "1.31498"}, {"loading": "0.799289", "pressure": "1.46151"}, {"loading": "0.877944", "pressure": "1.62437"}, {"loading": "0.943491", "pressure": "1.83283"}, {"loading": "1.01952", "pressure": "2.03706"}], "loading_basis": "molar", "loading_unit": "mmol", "material": "UTSA-33a", "material_batch": "NIST-MATDB-595990fd285c5478047fd2f16f7f3be3", "pressure_mode": "absolute", "pressure_unit": "bar", "temperature": 296.0, "volloaded": {"0.5": 0.2981929304778702, "1.0": 0.5408911552026533, "1.5": 0.8178781621638217, "2.0": 1.0057236197424473}}

File: data/isotherms/10.1002chem.201102734.Isotherm22.json
{"DOI": "10.1002/chem.201102734", "adsorbate": "acetylene", "adsorbent_basis": "mass", "adsorbent_unit": "g", "articleSource": "Figure 3a", "compositionType": "molefraction", "concentrationUnits": "", "date": "2017-06-30", "digitizer": "Toyosi Afolabi", "filename": "10.1002chem.201102734.Isotherm22", "iso_ref": "", "iso_type": "exp", "isotherm_data": [{"loading": "0.26894164530000003", "pressure": "0.006322"}, {"loading": "0.3523288878", "pressure": "0.012742"}, {"loading": "0.42169609950000003", "pressure": "0.025109"}, {"loading": "0.574451892", "pressure": "0.043896"}, {"loading": "0.8383155810000001", "pressure": "0.075254"}, {"loading": "1.0882698720000001", "pressure": "0.106543"}, {"loading": "1.157428755", "pressure": "0.130938"}, {"loading": "1.324305843", "pressure": "0.137765"}, {"loading": "1.365583476", "pressure": "0.165032"}, {"loading": "1.504681917", "pressure": "0.168715"}, {"loading": "1.545955089", "pressure": "0.195983"}, {"loading": "1.6850044590000002", "pressure": "0.202674"}, {"loading": "1.712363772", "pressure": "0.229873"}, {"loading": "1.851466674", "pressure": "0.233557"}, {"loading": "1.878772455", "pressure": "0.263762"}, {"loading": "2.004010569", "pressure": "0.264373"}, {"loading": "2.017348959", "pressure": "0.297517"}, {"loading": "2.128673214", "pressure": "0.298059"}, {"loading": "2.142118668", "pressure": "0.325191"}, {"loading": "2.253335859", "pressure": "0.331746"}, {"loading": "2.266781313", "pressure": "0.358877"}, {"loading": "2.3502198570000004", "pressure": "0.36229"}, {"loading": "2.363611779", "pressure": "0.392429"}, {"loading": "2.4609641820000006", "pressure": "0.39591"}, {"loading": "2.4744096360000003", "pressure": "0.423041"}, {"loading": "2.55784818", "pressure": "0.426454"}, {"loading": "2.5573797750000002", "pressure": "0.453517"}, {"loading": "2.640818319", "pressure": "0.45693"}, {"loading": "2.6402963820000003", "pressure": "0.487001"}, {"loading": "2.7237884580000005", "pressure": "0.487408"}, {"loading": "2.72326206", "pressure": "0.517477"}, {"loading": "2.792733213", "pressure": "0.52383"}, {"loading": "2.806178667", "pressure": "0.550961"}, {"loading": "2.8757568840000003", "pressure": "0.5513"}, {"loading": "2.861316627", "pressure": "0.581303"}, {"loading": "2.944755171", "pressure": "0.584716"}, {"loading": "2.9442867660000007", "pressure": "0.611779"}, {"loading": "2.9998931310000003", "pressure": "0.615057"}, {"loading": "2.999371194", "pressure": "0.645127"}, {"loading": "3.0689494110000006", "pressure": "0.645467"}, {"loading": "3.0684230130000003", "pressure": "0.675536"}, {"loading": "3.124033839", "pressure": "0.678815"}, {"loading": "3.123511902", "pressure": "0.708884"}, {"loading": "3.16525794", "pressure": "0.709088"}, {"loading": "3.1786498620000003", "pressure": "0.739226"}, {"loading": "3.2203423680000003", "pressure": "0.742436"}, {"loading": "3.247648149", "pressure": "0.772642"}, {"loading": "3.2754803280000004", "pressure": "0.772778"}, {"loading": "3.2889257820000006", "pressure": "0.799908"}, {"loading": "3.330618288", "pressure": "0.803118"}, {"loading": "3.3440102100000004", "pressure": "0.833257"}, {"loading": "3.3857027160000004", "pressure": "0.836467"}, {"loading": "3.3990946380000007", "pressure": "0.866605"}, {"loading": "3.4130129580000004", "pressure": "0.866673"}, {"loading": "3.4264048800000007", "pressure": "0.89681"}, {"loading": "3.4541835270000005", "pressure": "0.899953"}, {"loading": "3.4814893080000004", "pressure": "0.930158"}, {"loading": "3.5093214870000007", "pressure": "0.930294"}, {"loading": "3.5366272680000006", "pressure": "0.9605"}, {"loading": "3.55033146", "pressure": "0.972595"}, {"loading": "3.55001919", "pressure": "0.990637"}, {"loading": "3.5915020290000004", "pressure": "1.00588"}, {"loading": "3.5912432910000005", "pressure": "1.02091"}, {"loading": "3.6188122710000004", "pressure": "1.03608"}, {"loading": "3.632462931", "pressure": "1.05118"}, {"loading": "3.6596661090000002", "pressure": "1.0874"}], "loading_basis": "molar", "loading_unit": "mmol", "material_batch": "NIST-MATDB-595990fd285c5478047fd2f16f7f3be3", "material_name": "UTSA-33a", "pressure_mode": "absolute", "pressure_unit": "bar", "t_iso": 296.0}

File: data/isotherms/10.1002chem.201102734.Isotherm23.json
{"DOI": "10.1002/chem.201102734", "adsorbate": "ethene", "adsorbent_basis": "mass", "adsorbent_unit": "g", "articleSource": "Figure 3a", "compositionType": "molefraction", "concentrationUnits": "", "date": "2017-06-30", "digitizer": "Toyosi Afolabi", "filename": "10.1002chem.201102734.Isotherm23", "henryc": 12.604209906343526, "iso_ref": "", "iso_type": "exp", "isotherm_data": [{"loading": "0.19619076510000003", "pressure": "0.017776"}, {"loading": "0.22421788980000001", "pressure": "0.020888"}, {"loading": "0.350340174", "pressure": "0.039404"}, {"loading": "0.5044900290000001", "pressure": "0.06404"}, {"loading": "0.5465304930000001", "pressure": "0.070212"}, {"loading": "0.686668347", "pressure": "0.097802"}, {"loading": "0.7427208120000001", "pressure": "0.104026"}, {"loading": "0.8688422040000001", "pressure": "0.128557"}, {"loading": "0.8968706670000002", "pressure": "0.137683"}, {"loading": "1.0089800580000001", "pressure": "0.162161"}, {"loading": "1.051020522", "pressure": "0.165326"}, {"loading": "1.1491179120000001", "pressure": "0.192759"}, {"loading": "1.191158376", "pressure": "0.198932"}, {"loading": "1.275239304", "pressure": "0.226312"}, {"loading": "1.3032677670000001", "pressure": "0.229424"}, {"loading": "1.3733322330000002", "pressure": "0.256752"}, {"loading": "1.401360696", "pressure": "0.262872"}, {"loading": "1.4854416240000001", "pressure": "0.290252"}, {"loading": "1.513470087", "pressure": "0.293364"}, {"loading": "1.583539014", "pressure": "0.320692"}, {"loading": "1.5975510150000003", "pressure": "0.326758"}, {"loading": "1.667619942", "pressure": "0.354087"}, {"loading": "1.6956484050000002", "pressure": "0.357199"}, {"loading": "1.7517008700000003", "pressure": "0.387481"}, {"loading": "1.7797293330000001", "pressure": "0.387587"}, {"loading": "1.8357817980000002", "pressure": "0.41787"}, {"loading": "1.919862726", "pressure": "0.451264"}, {"loading": "1.9619076510000002", "pressure": "0.484501"}, {"loading": "2.031972117", "pressure": "0.514836"}, {"loading": "2.088029043", "pressure": "0.545119"}, {"loading": "2.130069507", "pressure": "0.575349"}, {"loading": "2.2001384340000003", "pressure": "0.608691"}, {"loading": "2.242178898", "pressure": "0.641929"}, {"loading": "2.270207361", "pressure": "0.672107"}, {"loading": "2.3262598260000003", "pressure": "0.702389"}, {"loading": "2.36830029", "pressure": "0.73262"}, {"loading": "2.396328753", "pressure": "0.762797"}, {"loading": "2.4383692170000004", "pressure": "0.796035"}, {"loading": "2.4804096810000003", "pressure": "0.826265"}, {"loading": "2.522450145", "pressure": "0.859503"}, {"loading": "2.550478608", "pressure": "0.88968"}, {"loading": "2.57850261", "pressure": "0.922865"}, {"loading": "2.606531073", "pressure": "0.953043"}, {"loading": "2.620547535", "pressure": "0.968131"}, {"loading": "2.6345595360000003", "pressure": "0.98322"}, {"loading": "2.648571537", "pressure": "0.995302"}, {"loading": "2.648571537", "pressure": "1.01335"}, {"loading": "2.6766", "pressure": "1.02849"}, {"loading": "2.6906120010000003", "pressure": "1.04658"}, {"loading": "2.7186404640000004", "pressure": "1.07676"}], "loading_basis": "molar", "loading_unit": "mmol", "material_batch": "NIST-MATDB-595990fd285c5478047fd2f16f7f3be3", "material_name": "UTSA-33a", "pressure_mode": "absolute", "pressure_unit": "bar", "t_iso": 296.0, "volloaded": {"0.5": 1.9977055464519204, "1.0": 2.648571537}}

File: data/isotherms/10.1002chem.201102734.Isotherm24.json
{"DOI": "10.1002/chem.201102734", "adsorbate": "ethane", "adsorbent_basis": "mass", "adsorbent_unit": "g", "articleSource": "Figure 3a", "compositionType": "molefraction", "concentrationUnits": "", "date": "2017-06-30", "digitizer": "Toyosi Afolabi", "filename": "10.1002chem.201102734.Isotherm24", "henry_slope": 11.073132297810284, "henry_virial": 20.02327747672908, "iso_ref": "", "iso_type": "exp", "isotherm_data": [{"loading": "0.1681631943", "pressure": "0.008649"}, {"loading": "0.2382312291", "pressure": "0.014926"}, {"loading": "0.3363268347", "pressure": "0.024315"}, {"loading": "0.43442199420000005", "pressure": "0.036712"}, {"loading": "0.5044900290000001", "pressure": "0.042989"}, {"loading": "0.686668347", "pressure": "0.064722"}, {"loading": "0.770749275", "pressure": "0.074059"}, {"loading": "0.9389111310000001", "pressure": "0.101754"}, {"loading": "0.994968057", "pressure": "0.104971"}, {"loading": "1.121089449", "pressure": "0.132509"}, {"loading": "1.191158376", "pressure": "0.135778"}, {"loading": "1.289251305", "pressure": "0.163212"}, {"loading": "1.3453082310000002", "pressure": "0.169435"}, {"loading": "1.429389159", "pressure": "0.196816"}, {"loading": "1.471429623", "pressure": "0.199981"}, {"loading": "1.54149855", "pressure": "0.227309"}, {"loading": "1.5975510150000003", "pressure": "0.230526"}, {"loading": "1.667619942", "pressure": "0.257853"}, {"loading": "1.6956484050000002", "pressure": "0.263973"}, {"loading": "1.7517008700000003", "pressure": "0.294256"}, {"loading": "1.7937413340000004", "pressure": "0.294413"}, {"loading": "1.8357817980000002", "pressure": "0.324644"}, {"loading": "1.863810261", "pressure": "0.327756"}, {"loading": "1.919862726", "pressure": "0.358039"}, {"loading": "1.9478911890000004", "pressure": "0.358144"}, {"loading": "1.9899316530000002", "pressure": "0.385367"}, {"loading": "2.0179601160000002", "pressure": "0.391486"}, {"loading": "2.06000058", "pressure": "0.421716"}, {"loading": "2.0740125810000003", "pressure": "0.421768"}, {"loading": "2.116057506", "pressure": "0.451999"}, {"loading": "2.130069507", "pressure": "0.455059"}, {"loading": "2.1580979700000005", "pressure": "0.485236"}, {"loading": "2.1861219720000005", "pressure": "0.485341"}, {"loading": "2.2001384340000003", "pressure": "0.515467"}, {"loading": "2.2281624360000003", "pressure": "0.518579"}, {"loading": "2.256190899", "pressure": "0.545748"}, {"loading": "2.2842193620000004", "pressure": "0.548862"}, {"loading": "2.298231363", "pressure": "0.575979"}, {"loading": "2.3262598260000003", "pressure": "0.579091"}, {"loading": "2.3262598260000003", "pressure": "0.609165"}, {"loading": "2.3542882890000003", "pressure": "0.612276"}, {"loading": "2.3823122910000003", "pressure": "0.639446"}, {"loading": "2.396328753", "pressure": "0.642506"}, {"loading": "2.410340754", "pressure": "0.672631"}, {"loading": "2.424352755", "pressure": "0.672685"}, {"loading": "2.4383692170000004", "pressure": "0.702809"}, {"loading": "2.46639768", "pressure": "0.705922"}, {"loading": "2.4804096810000003", "pressure": "0.73304"}, {"loading": "2.5084381440000003", "pressure": "0.733145"}, {"loading": "2.522450145", "pressure": "0.766277"}, {"loading": "2.550478608", "pressure": "0.799462"}, {"loading": "2.57850261", "pressure": "0.826632"}, {"loading": "2.606531073", "pressure": "0.859817"}, {"loading": "2.6345595360000003", "pressure": "0.889995"}, {"loading": "2.648571537", "pressure": "0.923127"}, {"loading": "2.6766", "pressure": "0.953306"}, {"loading": "2.6906120010000003", "pressure": "0.968394"}, {"loading": "2.704628463", "pressure": "0.983483"}, {"loading": "2.704628463", "pressure": "0.995511"}, {"loading": "2.7186404640000004", "pressure": "1.01361"}, {"loading": "2.732652465", "pressure": "1.0287"}, {"loading": "2.7466689270000004", "pressure": "1.04679"}, {"loading": "2.760680928", "pressure": "1.07993"}], "loading_basis": "molar", "loading_unit": "mmol", "material": "UTSA-33a", "material_batch": "NIST-MATDB-595990fd285c5478047fd2f16f7f3be3", "pressure_mode": "absolute", "pressure_unit": "bar", "temperature": 296.0, "uptake": {"0": 0.0, "0.5": 2.1929422374337784, "1.0": 2.708103786083541}, "volloaded": {"0": 0, "0.5": 2.1929422374337784, "1.0": 2.708103786083541}}

File: data/isotherms/10.1002chem.201102734.Isotherm25.json
{"DOI": "10.1002/chem.201102734", "adsorbate": "methane", "adsorbent_basis": "mass", "adsorbent_unit": "g", "articleSource": "Figure 3a", "compositionType": "molefraction", "concentrationUnits": "", "date": "2017-06-30", "digitizer": "Toyosi Afolabi", "filename": "10.1002chem.201102734.Isotherm25", "henry_slope": 11.544681593795998, "henry_virial": 25.124970125140322, "iso_ref": "", "iso_type": "exp", "isotherm_data": [{"loading": "0.0980951595", "pressure": "0.008497"}, {"loading": "0.0980951595", "pressure": "0.035562"}, {"loading": "0.11210894490000001", "pressure": "0.038638"}, {"loading": "0.14013606960000002", "pressure": "0.062833"}, {"loading": "0.1261227303", "pressure": "0.068779"}, {"loading": "0.154149855", "pressure": "0.095981"}, {"loading": "0.154149855", "pressure": "0.101995"}, {"loading": "0.18217697970000002", "pressure": "0.129197"}, {"loading": "0.18217697970000002", "pressure": "0.132204"}, {"loading": "0.19619076510000003", "pressure": "0.159338"}, {"loading": "0.19619076510000003", "pressure": "0.162345"}, {"loading": "0.2102041044", "pressure": "0.192487"}, {"loading": "0.2102041044", "pressure": "0.195493"}, {"loading": "0.2382312291", "pressure": "0.222695"}, {"loading": "0.2382312291", "pressure": "0.225703"}, {"loading": "0.25224501450000003", "pressure": "0.255844"}, {"loading": "0.2662587999", "pressure": "0.285984"}, {"loading": "0.2662587999", "pressure": "0.288992"}, {"loading": "0.28027213920000005", "pressure": "0.316126"}, {"loading": "0.28027213920000005", "pressure": "0.319132"}, {"loading": "0.2942859246", "pressure": "0.349274"}, {"loading": "0.2942859246", "pressure": "0.352282"}, {"loading": "0.32231304930000004", "pressure": "0.38249"}, {"loading": "0.3082992639", "pressure": "0.38543"}, {"loading": "0.3363268347", "pressure": "0.412631"}, {"loading": "0.3363268347", "pressure": "0.415639"}, {"loading": "0.350340174", "pressure": "0.445779"}, {"loading": "0.350340174", "pressure": "0.448787"}, {"loading": "0.36435395940000004", "pressure": "0.475921"}, {"loading": "0.36435395940000004", "pressure": "0.478927"}, {"loading": "0.3923810841", "pressure": "0.509137"}, {"loading": "0.40639486950000003", "pressure": "0.539278"}, {"loading": "0.4204082088", "pressure": "0.572426"}, {"loading": "0.43442199420000005", "pressure": "0.602566"}, {"loading": "0.44843756400000007", "pressure": "0.632708"}, {"loading": "0.46244956500000006", "pressure": "0.665856"}, {"loading": "0.47646156600000006", "pressure": "0.695997"}, {"loading": "0.490478028", "pressure": "0.726138"}, {"loading": "0.5044900290000001", "pressure": "0.759286"}, {"loading": "0.5185020300000001", "pressure": "0.789427"}, {"loading": "0.5325184920000001", "pressure": "0.819569"}, {"loading": "0.5465304930000001", "pressure": "0.852717"}, {"loading": "0.5745589560000001", "pressure": "0.882926"}, {"loading": "0.5885709570000001", "pressure": "0.913066"}, {"loading": "0.602587419", "pressure": "0.946214"}, {"loading": "0.602587419", "pressure": "0.958244"}, {"loading": "0.602587419", "pressure": "0.976288"}, {"loading": "0.61659942", "pressure": "0.988384"}, {"loading": "0.61659942", "pressure": "1.00944"}, {"loading": "0.6306114210000001", "pressure": "1.01853"}, {"loading": "0.6306114210000001", "pressure": "1.03958"}, {"loading": "0.6586398840000001", "pressure": "1.06978"}], "loading_basis": "molar", "loading_unit": "mmol", "material": "UTSA-33a", "material_batch": "NIST-MATDB-595990fd285c5478047fd2f16f7f3be3", "pressure_mode": "absolute", "pressure_unit": "bar", "temperature": 296.0, "uptake": {"0": 0.0, "0.5": 0.3839042936867627, "1.0": 0.61659942}, "volloaded": {"0": 0, "0.5": 0.3839042936867627, "1.0": 0.61659942}}
