Repository: pauliacomi/separation-explorer

# Separation Explorer

A repository which contains the code to generate and to 
display the NIST ISODB separation explorer.

## Data

In the `./data/` folder the following are found:

* `iso.db` - the complete ISODB database in a SQLite format
* `kpi.json` - the calculated KPI, in a JSON format
* `isotherms/` - selected isotherms for the separation explorer

## Data generation

All data processing performed can be found in the Jupyter notebooks
located in the `./notebooks/` folder. It extracts the isotherms 
from the database, performs outlier detection and saves selected 
ones in the `./data/isotherms/` folder.

File: data/isotherms/10.1002chem.201102734.Isotherm6.json
{"DOI": "10.1002/chem.201102734", "adsorbate": "acetylene", "adsorbent_basis": "mass", "adsorbent_unit": "g", "articleSource": "UNKNOWN", "compositionType": "molefraction", "concentrationUnits": "", "date": "1000-01-01", "digitizer": "UNKNOWN", "filename": "10.1002chem.201102734.Isotherm6", "henry_slope": 7.826509434624637, "henry_virial": 7.400409388305755, "iso_ref": "", "iso_type": "blank", "isotherm_data": [{"loading": "-0.0149842", "pressure": "0.00141149"}, {"loading": "0.0505621", "pressure": "0.00540802"}, {"loading": "0.0505621", "pressure": "0.00945278"}, {"loading": "0.102999", "pressure": "0.0135791"}, {"loading": "0.142327", "pressure": "0.017029"}, {"loading": "0.299638", "pressure": "0.0320984"}, {"loading": "0.561823", "pressure": "0.0614232"}, {"loading": "0.824007", "pressure": "0.0937264"}, {"loading": "1.07308", "pressure": "0.122983"}, {"loading": "1.46636", "pressure": "0.18485"}, {"loading": "1.85964", "pressure": "0.253786"}, {"loading": "2.12182", "pressure": "0.318263"}, {"loading": "2.35779", "pressure": "0.393143"}, {"loading": "2.63308", "pressure": "0.478367"}, {"loading": "2.86905", "pressure": "0.556298"}, {"loading": "3.15745", "pressure": "0.708241"}, {"loading": "3.47207", "pressure": "0.874875"}, {"loading": "3.6556", "pressure": "1.03287"}, {"loading": "3.72115", "pressure": "1.09715"}], "loading_basis": "molar", "loading_unit": "mmol", "material": "UTSA-33a", "material_batch": "NIST-MATDB-595990fd285c5478047fd2f16f7f3be3", "pressure_mode": "absolute", "pressure_unit": "bar", "temperature": 296.0, "uptake": {"0": 0.0, "0.5": 2.698583317165185, "1.0": 3.6174175822019685}, "volloaded": {"0": 0, "0.5": 2.698583317165185, "1.0": 3.6174175822019685}}

File: data/isotherms/10.1002chem.201102734.Isotherm7.json
{"DOI": "10.1002/chem.201102734", "adsorbate": "acetylene", "adsorbent_basis": "mass", "adsorbent_unit": "g", "articleSource": "UNKNOWN", "compositionType": "molefraction", "concentrationUnits": "", "date": "1000-01-01", "digitizer": "UNKNOWN", "filename": "10.1002chem.201102734.Isotherm7", "henry_slope": 8.198349379722224, "henry_virial": 7.63277181871654, "iso_ref": "", "iso_type": "blank", "isotherm_data": [{"loading": "0.0112343", "pressure": "0.00110867"}, {"loading": "0.0112343", "pressure": "0.00205846"}, {"loading": "0.0112343", "pressure": "0.00333649"}, {"loading": "0.0636713", "pressure": "0.00628904"}, {"loading": "0.129218", "pressure": "0.0120346"}, {"loading": "0.194764", "pressure": "0.0175509"}, {"loading": "0.299638", "pressure": "0.0284477"}, {"loading": "0.417621", "pressure": "0.041487"}, {"loading": "0.561823", "pressure": "0.0614232"}, {"loading": "0.78468", "pressure": "0.0882355"}, {"loading": "1.11241", "pressure": "0.121141"}, {"loading": "1.62367", "pressure": "0.214964"}, {"loading": "2.06939", "pressure": "0.313496"}, {"loading": "2.46266", "pressure": "0.417609"}, {"loading": "2.89527", "pressure": "0.582064"}, {"loading": "3.3672", "pressure": "0.787161"}, {"loading": "3.70804", "pressure": "1.04858"}, {"loading": "4.03577", "pressure": "1.35528"}, {"loading": "4.31107", "pressure": "1.67415"}, {"loading": "4.52081", "pressure": "1.97649"}], "loading_basis": "molar", "loading_unit": "mmol", "material": "UTSA-33a", "material_batch": "NIST-MATDB-595990fd285c5478047fd2f16f7f3be3", "pressure_mode": "absolute", "pressure_unit": "bar", "temperature": 296.0, "uptake": {"0": 0.0, "0.5": 2.679395097807911, "1.0": 3.6447010414698244, "1.5": 4.160715639288738}, "volloaded": {"0": 0, "0.5": 2.679395097807911, "1.0": 3.6447010414698244, "1.5": 4.160715639288738}}

File: data/isotherms/10.1002chem.201103687.isotherm12.json
{"DOI": "10.1002/chem.201103687", "adsorbate": "carbon dioxide", "adsorbent_basis": "mass", "adsorbent_unit": "g", "articleSource": "UNKNOWN", "compositionType": "molefraction", "concentrationUnits": "", "date": "1000-01-01", "digitizer": "UNKNOWN", "filename": "10.1002chem.201103687.isotherm12", "iso_ref": "", "iso_type": "blank", "isotherm_data": [{"loading": "1.3556622120000001", "pressure": "0.0374634"}, {"loading": "6.0303798", "pressure": "0.102482"}, {"loading": "6.217340310000001", "pressure": "0.195057"}, {"loading": "6.40434543", "pressure": "0.298204"}, {"loading": "6.59130594", "pressure": "0.398707"}, {"loading": "6.73155978", "pressure": "0.496552"}, {"loading": "7.012067460000001", "pressure": "0.602374"}, {"loading": "7.245779250000001", "pressure": "0.70818"}, {"loading": "7.38603309", "pressure": "0.819241"}, {"loading": "7.52628693", "pressure": "0.909156"}], "loading_basis": "molar", "loading_unit": "mmol", "material_batch": "NIST-MATDB-30dd74c9be4b046c2076cd94dec7e267", "material_name": "[Co3(ndc)-(HCOO)3(mu3-OH)(H2O)]n", "pressure_mode": "absolute", "pressure_unit": "bar", "t_iso": 298.0, "volloaded": 7.361734514123319}

File: data/isotherms/10.1002chem.201103687.isotherm14.json
{"DOI": "10.1002/chem.201103687", "adsorbate": "methane", "adsorbent_basis": "mass", "adsorbent_unit": "g", "articleSource": "UNKNOWN", "compositionType": "molefraction", "concentrationUnits": "", "date": "1000-01-01", "digitizer": "UNKNOWN", "filename": "10.1002chem.201103687.isotherm14", "henry_slope": 41.41517674647123, "henry_virial": 48.958362295410424, "iso_ref": "", "iso_type": "blank", "isotherm_data": [{"loading": "1.7763880440000002", "pressure": "0.0428922"}, {"loading": "3.7397589030000007", "pressure": "0.0647023"}, {"loading": "4.861687020000001", "pressure": "0.0888707"}, {"loading": "5.74987212", "pressure": "0.107674"}, {"loading": "5.890125960000001", "pressure": "0.194946"}, {"loading": "6.0303798", "pressure": "0.303363"}, {"loading": "6.077131080000001", "pressure": "0.40382"}, {"loading": "6.170589030000001", "pressure": "0.499006"}, {"loading": "6.264091590000001", "pressure": "0.604764"}, {"loading": "6.264091590000001", "pressure": "0.699918"}, {"loading": "6.35759415", "pressure": "0.797747"}, {"loading": "6.35759415", "pressure": "0.906117"}], "loading_basis": "molar", "loading_unit": "mmol", "material": "[Co3(ndc)-(HCOO)3(mu3-OH)(H2O)]n", "material_batch": "NIST-MATDB-30dd74c9be4b046c2076cd94dec7e267", "pressure_mode": "absolute", "pressure_unit": "bar", "temperature": 298.0, "volloaded": {"0.5": 6.171467843372418}}

File: data/isotherms/10.1002chem.201103687.isotherm17.json
{"DOI": "10.1002/chem.201103687", "adsorbate": "methanol", "adsorbent_basis": "mass", "adsorbent_unit": "g", "articleSource": "UNKNOWN", "compositionType": "molefraction", "concentrationUnits": "", "date": "1000-01-01", "digitizer": "UNKNOWN", "filename": "10.1002chem.201103687.isotherm17", "henry_slope": 68.1559064294272, "henry_virial": 54.650316250137756, "iso_ref": "", "iso_type": "blank", "isotherm_data": [{"loading": "0.868953729", "pressure": "0.0127495"}, {"loading": "6.429460860000001", "pressure": "0.0542621"}, {"loading": "9.15852222", "pressure": "0.102329"}, {"loading": "9.704370180000002", "pressure": "0.150397"}, {"loading": "10.216046880000002", "pressure": "0.205018"}, {"loading": "10.420762170000001", "pressure": "0.25527"}, {"loading": "10.864230180000002", "pressure": "0.351405"}, {"loading": "11.137109550000002", "pressure": "0.454094"}, {"loading": "13.60640688", "pressure": "0.556783"}, {"loading": "13.81112217", "pressure": "0.652918"}, {"loading": "14.11812819", "pressure": "0.749052"}, {"loading": "14.322798870000002", "pressure": "0.853926"}, {"loading": "14.45926086", "pressure": "0.893254"}], "loading_basis": "molar", "loading_unit": "mmol", "material": "[Co3(ndc)-(HCOO)3(mu3-OH)(H2O)]n", "material_batch": "NIST-MATDB-30dd74c9be4b046c2076cd94dec7e267", "pressure_mode": "absolute", "pressure_unit": "bar", "temperature": 298.0, "uptake": {"0": 0.0, "0.5": 12.24098205076425}, "volloaded": {"0": 0, "0.5": 12.24098205076425}}

File: data/isotherms/10.1002chem.201103687.isotherm18.json
{"DOI": "10.1002/chem.201103687", "adsorbate": "ethanol", "adsorbent_basis": "mass", "adsorbent_unit": "g", "articleSource": "UNKNOWN", "compositionType": "molefraction", "concentrationUnits": "", "date": "1000-01-01", "digitizer": "UNKNOWN", "filename": "10.1002chem.201103687.isotherm18", "henry_slope": 101.19085308368987, "henry_virial": 117.48370330260906, "iso_ref": "", "iso_type": "blank", "isotherm_data": [{"loading": "1.9264694670000002", "pressure": "0.0171192"}, {"loading": "4.75787955", "pressure": "0.0477074"}, {"loading": "5.91773955", "pressure": "0.106699"}, {"loading": "6.46358751", "pressure": "0.154766"}, {"loading": "6.736466880000001", "pressure": "0.202833"}, {"loading": "7.009390860000001", "pressure": "0.294598"}, {"loading": "7.179934890000001", "pressure": "0.392918"}, {"loading": "7.35052353", "pressure": "0.502161"}, {"loading": "7.35052353", "pressure": "0.552413"}, {"loading": "7.452858870000001", "pressure": "0.648548"}, {"loading": "7.589320860000001", "pressure": "0.801489"}, {"loading": "7.589320860000001", "pressure": "0.906363"}], "loading_basis": "molar", "loading_unit": "mmol", "material": "[Co3(ndc)-(HCOO)3(mu3-OH)(H2O)]n", "material_batch": "NIST-MATDB-30dd74c9be4b046c2076cd94dec7e267", "pressure_mode": "absolute", "pressure_unit": "bar", "temperature": 298.0, "uptake": {"0": 0.0, "0.5": 7.347149015833967}, "volloaded": {"0": 0, "0.5": 7.347149015833967}}

File: data/isotherms/10.1002chem.201103687.isotherm25.json
{"DOI": "10.1002/chem.201103687", "adsorbate": "water", "adsorbent_basis": "mass", "adsorbent_unit": "g", "articleSource": "UNKNOWN", "compositionType": "molefraction", "concentrationUnits": "", "date": "1000-01-01", "digitizer": "UNKNOWN", "filename": "10.1002chem.201103687.isotherm25", "henry_slope": 11.72029640409054, "henry_virial": 9.354999694029704, "iso_ref": "", "iso_type": "blank", "isotherm_data": [{"loading": "0.519300549", "pressure": "0.0443078"}, {"loading": "2.504329563", "pressure": "0.101131"}, {"loading": "4.227649551", "pressure": "0.155456"}, {"loading": "7.73363421", "pressure": "0.197777"}, {"loading": "9.195503910000001", "pressure": "0.247147"}, {"loading": "10.08078936", "pressure": "0.298884"}, {"loading": "10.59906834", "pressure": "0.353019"}, {"loading": "11.06082645", "pressure": "0.446458"}, {"loading": "11.57419833", "pressure": "0.547276"}, {"loading": "12.40140156", "pressure": "0.653057"}, {"loading": "13.071711420000002", "pressure": "0.756357"}, {"loading": "13.847077830000002", "pressure": "0.857216"}, {"loading": "14.15702811", "pressure": "0.899034"}], "loading_basis": "molar", "loading_unit": "mmol", "material": "[Co3(ndc)-(HCOO)3(mu3-OH)(H2O)]n", "material_batch": "NIST-MATDB-30dd74c9be4b046c2076cd94dec7e267", "pressure_mode": "absolute", "pressure_unit": "bar", "temperature": 298.0, "volloaded": {"0.5": 11.333465831846098}}

File: data/isotherms/10.1002chem.201103687.isotherm4.json
{"DOI": "10.1002/chem.201103687", "adsorbate": "carbon dioxide", "adsorbent_basis": "mass", "adsorbent_unit": "g", "articleSource": "UNKNOWN", "compositionType": "molefraction", "concentrationUnits": "", "date": "1000-01-01", "digitizer": "UNKNOWN", "filename": "10.1002chem.201103687.isotherm4", "iso_ref": "", "iso_type": "blank", "isotherm_data": [{"loading": "0.2063042982", "pressure": "0.0526316"}, {"loading": "0.5251399980000001", "pressure": "0.126316"}, {"loading": "0.7501974480000001", "pressure": "0.202632"}, {"loading": "1.219070853", "pressure": "0.328947"}, {"loading": "1.537907445", "pressure": "0.428947"}, {"loading": "1.9317602130000002", "pressure": "0.55"}, {"loading": "2.2693508490000003", "pressure": "0.676316"}, {"loading": "2.531920848", "pressure": "0.773684"}, {"loading": "2.7569782980000004", "pressure": "0.873684"}, {"loading": "2.9070195720000003", "pressure": "0.923684"}], "loading_basis": "molar", "loading_unit": "mmol", "material_batch": "NIST-MATDB-30dd74c9be4b046c2076cd94dec7e267", "material_name": "[Co3(ndc)-(HCOO)3(mu3-OH)(H2O)]n", "pressure_mode": "absolute", "pressure_unit": "bar", "t_iso": 298.0, "volloaded": 2.591146966542}

File: data/isotherms/10.1002chem.201103687.isotherm6.json
{"DOI": "10.1002/chem.201103687", "adsorbate": "methane", "adsorbent_basis": "mass", "adsorbent_unit": "g", "articleSource": "UNKNOWN", "compositionType": "molefraction", "concentrationUnits": "", "date": "1000-01-01", "digitizer": "UNKNOWN", "filename": "10.1002chem.201103687.isotherm6", "henryc": 1.0924695856085243, "iso_ref": "", "iso_type": "blank", "isotherm_data": [{"loading": "0.2063042982", "pressure": "0.244737"}, {"loading": "0.2625695529", "pressure": "0.326316"}, {"loading": "0.37509917010000005", "pressure": "0.426316"}, {"loading": "0.37509917010000005", "pressure": "0.521053"}, {"loading": "0.4688734050000001", "pressure": "0.602632"}, {"loading": "0.562648086", "pressure": "0.702632"}, {"loading": "0.600160635", "pressure": "0.8"}, {"loading": "0.6564227670000001", "pressure": "0.9"}, {"loading": "0.71268936", "pressure": "0.992105"}], "loading_basis": "molar", "loading_unit": "mmol", "material_batch": "NIST-MATDB-30dd74c9be4b046c2076cd94dec7e267", "material_name": "[Co3(ndc)-(HCOO)3(mu3-OH)(H2O)]n", "pressure_mode": "absolute", "pressure_unit": "bar", "t_iso": 298.0, "volloaded": {"0.5": 0.37509917010000005}}

File: data/isotherms/10.1002chem.201103927.Isotherm1.json
{"DOI": "10.1002/chem.201103927", "adsorbate": "acetylene", "adsorbent_basis": "mass", "adsorbent_unit": "g", "articleSource": "UNKNOWN", "compositionType": "molefraction", "concentrationUnits": "", "date": "1000-01-01", "digitizer": "UNKNOWN", "filename": "10.1002chem.201103927.Isotherm1", "iso_ref": "", "iso_type": "blank", "isotherm_data": [{"loading": "0.34378339620000004", "pressure": "0.0167175"}, {"loading": "0.712122813", "pressure": "0.0334351"}, {"loading": "1.129574271", "pressure": "0.0601831"}, {"loading": "1.4488034310000002", "pressure": "0.0936182"}, {"loading": "1.7680281300000003", "pressure": "0.12371"}, {"loading": "2.038146141", "pressure": "0.153801"}, {"loading": "2.2837063470000003", "pressure": "0.183893"}, {"loading": "2.504708748", "pressure": "0.220672"}, {"loading": "2.7011578050000002", "pressure": "0.24742"}, {"loading": "2.8730490570000002", "pressure": "0.274168"}, {"loading": "3.094051458", "pressure": "0.317633"}, {"loading": "3.1922737560000005", "pressure": "0.337694"}, {"loading": "3.3887228130000007", "pressure": "0.38116"}, {"loading": "3.536060721", "pressure": "0.411251"}, {"loading": "3.6588363630000003", "pressure": "0.441343"}, {"loading": "3.806174271", "pressure": "0.468091"}, {"loading": "3.879843225", "pressure": "0.494839"}, {"loading": "4.027176672", "pressure": "0.534961"}, {"loading": "4.149956775000001", "pressure": "0.568396"}, {"loading": "4.321848027000001", "pressure": "0.625236"}, {"loading": "4.44462813", "pressure": "0.665358"}, {"loading": "4.64109057", "pressure": "0.722198"}, {"loading": "4.71474168", "pressure": "0.752289"}, {"loading": "4.763857290000001", "pressure": "0.785724"}, {"loading": "4.86208851", "pressure": "0.815816"}, {"loading": "4.96031973", "pressure": "0.852594"}, {"loading": "5.03397084", "pressure": "0.882686"}, {"loading": "5.08308645", "pressure": "0.912778"}, {"loading": "5.230433280000001", "pressure": "0.976304"}, {"loading": "5.279548890000001", "pressure": "1.00305"}, {"loading": "5.3286645", "pressure": "1.03649"}], "loading_basis": "molar", "loading_unit": "mmol", "material_batch": "NIST-MATDB-a1811d120b849d172a5b30fd4889ec1d", "material_name": "UTSA-34b", "pressure_mode": "absolute", "pressure_unit": "bar", "t_iso": 296.0}

File: data/isotherms/10.1002chem.201103927.Isotherm2.json
{"DOI": "10.1002/chem.201103927", "adsorbate": "ethene", "adsorbent_basis": "mass", "adsorbent_unit": "g", "articleSource": "UNKNOWN", "compositionType": "molefraction", "concentrationUnits": "", "date": "1000-01-01", "digitizer": "UNKNOWN", "filename": "10.1002chem.201103927.Isotherm2", "henryc": 23.58613284014989, "iso_ref": "", "iso_type": "blank", "isotherm_data": [{"loading": "0.2701157805", "pressure": "0.013374"}, {"loading": "0.6139005150000001", "pressure": "0.0334351"}, {"loading": "0.9331252140000001", "pressure": "0.0635266"}, {"loading": "1.276912179", "pressure": "0.0936182"}, {"loading": "1.522467924", "pressure": "0.12371"}, {"loading": "1.817139279", "pressure": "0.160488"}, {"loading": "2.013588336", "pressure": "0.193923"}, {"loading": "2.185479588", "pressure": "0.220672"}, {"loading": "2.3819286450000003", "pressure": "0.25745"}, {"loading": "2.529262092", "pressure": "0.287542"}, {"loading": "2.6766", "pressure": "0.31429"}, {"loading": "2.823937908", "pressure": "0.351068"}, {"loading": "2.9467135500000006", "pressure": "0.38116"}, {"loading": "3.1677204120000004", "pressure": "0.444687"}, {"loading": "3.26594271", "pressure": "0.478122"}, {"loading": "3.3641650080000005", "pressure": "0.508213"}, {"loading": "3.462391767", "pressure": "0.538305"}, {"loading": "3.5606140650000007", "pressure": "0.57174"}, {"loading": "3.683394168", "pressure": "0.628579"}, {"loading": "3.7816164660000005", "pressure": "0.658671"}, {"loading": "3.879843225", "pressure": "0.722198"}, {"loading": "3.928954374000001", "pressure": "0.755633"}, {"loading": "4.027176672", "pressure": "0.815816"}, {"loading": "4.125403431", "pressure": "0.879343"}, {"loading": "4.223625729", "pressure": "0.942869"}, {"loading": "4.370963637000001", "pressure": "1.03314"}, {"loading": "4.44462813", "pressure": "1.06658"}], "loading_basis": "molar", "loading_unit": "mmol", "material_batch": "NIST-MATDB-a1811d120b849d172a5b30fd4889ec1d", "material_name": "UTSA-34b", "pressure_mode": "absolute", "pressure_unit": "bar", "t_iso": 296.0, "volloaded": {"0.5": 3.3373563365210197, "1.0": 4.316873416761829}}

File: data/isotherms/10.1002chem.201103927.Isotherm3.json
{"DOI": "10.1002/chem.201103927", "adsorbate": "ethane", "adsorbent_basis": "mass", "adsorbent_unit": "g", "articleSource": "UNKNOWN", "compositionType": "molefraction", "concentrationUnits": "", "date": "1000-01-01", "digitizer": "UNKNOWN", "filename": "10.1002chem.201103927.Isotherm3", "henryc": 26.910400006807308, "iso_ref": "", "iso_type": "blank", "isotherm_data": [{"loading": "0.58934271", "pressure": "0.0300916"}, {"loading": "0.9331252140000001", "pressure": "0.0668702"}, {"loading": "1.276912179", "pressure": "0.0969617"}, {"loading": "1.5961368780000003", "pressure": "0.127053"}, {"loading": "2.35737084", "pressure": "0.254107"}, {"loading": "2.5783777020000005", "pressure": "0.284198"}, {"loading": "2.8730490570000002", "pressure": "0.354412"}, {"loading": "3.3887228130000007", "pressure": "0.511557"}, {"loading": "3.4869451110000003", "pressure": "0.541648"}, {"loading": "3.6588363630000003", "pressure": "0.628579"}, {"loading": "3.8307320760000003", "pressure": "0.69545"}, {"loading": "4.002623328", "pressure": "0.785724"}, {"loading": "4.125403431", "pressure": "0.879343"}, {"loading": "4.272736878", "pressure": "0.972961"}, {"loading": "4.370963637000001", "pressure": "1.04317"}], "loading_basis": "molar", "loading_unit": "mmol", "material_batch": "NIST-MATDB-a1811d120b849d172a5b30fd4889ec1d", "material_name": "UTSA-34b", "pressure_mode": "absolute", "pressure_unit": "bar", "t_iso": 296.0, "volloaded": {"0.5": 3.350798338164072, "1.0": 4.310566121210999}}

File: data/isotherms/10.1002chem.201103927.Isotherm39.json
{"DOI": "10.1002/chem.201103927", "adsorbate": "acetylene", "adsorbent_basis": "mass", "adsorbent_unit": "g", "articleSource": "UNKNOWN", "compositionType": "molefraction", "concentrationUnits": "", "date": "1000-01-01", "digitizer": "UNKNOWN", "filename": "10.1002chem.201103927.Isotherm39", "iso_ref": "", "iso_type": "blank", "isotherm_data": [{"loading": "0.3558437097", "pressure": "0.0351269"}, {"loading": "0.6343497390000001", "pressure": "0.063867"}, {"loading": "0.8974952070000001", "pressure": "0.0989939"}, {"loading": "1.098753222", "pressure": "0.127734"}, {"loading": "1.3000603080000002", "pressure": "0.159668"}, {"loading": "1.485865419", "pressure": "0.188408"}, {"loading": "1.640822715", "pressure": "0.220341"}, {"loading": "1.780331568", "pressure": "0.252275"}, {"loading": "1.9507819170000003", "pressure": "0.287402"}, {"loading": "2.0593894230000003", "pressure": "0.319335"}, {"loading": "2.152548486", "pressure": "0.351269"}, {"loading": "2.261111382", "pressure": "0.380009"}, {"loading": "2.369763498", "pressure": "0.415136"}, {"loading": "2.447474118", "pressure": "0.447069"}, {"loading": "2.5559879430000003", "pressure": "0.472616"}, {"loading": "2.633743173", "pressure": "0.507743"}, {"loading": "2.7114091830000002", "pressure": "0.536483"}, {"loading": "2.7891644130000004", "pressure": "0.57161"}, {"loading": "2.8513775190000006", "pressure": "0.60035"}, {"loading": "2.944487511", "pressure": "0.62909"}, {"loading": "2.9913012450000003", "pressure": "0.661023"}, {"loading": "3.0690564750000005", "pressure": "0.69615"}, {"loading": "3.1157720670000004", "pressure": "0.721697"}, {"loading": "3.1626750210000005", "pressure": "0.760017"}, {"loading": "3.209395074", "pressure": "0.785564"}, {"loading": "3.27165279", "pressure": "0.817498"}, {"loading": "3.3184665240000006", "pressure": "0.849431"}, {"loading": "3.3497782830000005", "pressure": "0.878171"}, {"loading": "3.427533513", "pressure": "0.913298"}, {"loading": "3.474436467", "pressure": "0.951618"}, {"loading": "3.4901659530000004", "pressure": "0.970778"}, {"loading": "3.552379059", "pressure": "0.999519"}, {"loading": "3.5528430030000004", "pressure": "1.03145"}], "loading_basis": "molar", "loading_unit": "mmol", "material_batch": "NIST-MATDB-f048a93795284c8e98b0c848fc471416", "material_name": "UTSA-34a", "pressure_mode": "absolute", "pressure_unit": "bar", "t_iso": 293.0}

File: data/isotherms/10.1002chem.201103927.Isotherm4.json
{"DOI": "10.1002/chem.201103927", "adsorbate": "methane", "adsorbent_basis": "mass", "adsorbent_unit": "g", "articleSource": "UNKNOWN", "compositionType": "molefraction", "concentrationUnits": "", "date": "1000-01-01", "digitizer": "UNKNOWN", "filename": "10.1002chem.201103927.Isotherm4", "henry_slope": 0.8062409531616744, "henry_virial": 0.7284391298656847, "iso_ref": "", "iso_type": "blank", "isotherm_data": [{"loading": "0.0491120412", "pressure": "0.0635266"}, {"loading": "0.0736680618", "pressure": "0.100305"}, {"loading": "0.1227796569", "pressure": "0.127053"}, {"loading": "0.1227796569", "pressure": "0.160488"}, {"loading": "0.1473356775", "pressure": "0.19058"}, {"loading": "0.22100373930000003", "pressure": "0.254107"}, {"loading": "0.24555975990000004", "pressure": "0.287542"}, {"loading": "0.2701157805", "pressure": "0.344381"}, {"loading": "0.31922737560000003", "pressure": "0.38116"}, {"loading": "0.36833941680000004", "pressure": "0.411251"}, {"loading": "0.36833941680000004", "pressure": "0.441343"}, {"loading": "0.39289543740000005", "pressure": "0.474778"}, {"loading": "0.417451458", "pressure": "0.501526"}, {"loading": "0.44200747860000006", "pressure": "0.538305"}, {"loading": "0.4665626070000001", "pressure": "0.57174"}, {"loading": "0.49112041200000006", "pressure": "0.628579"}, {"loading": "0.540231561", "pressure": "0.665358"}, {"loading": "0.5647893660000001", "pressure": "0.718854"}, {"loading": "0.58934271", "pressure": "0.755633"}, {"loading": "0.663011664", "pressure": "0.819159"}, {"loading": "0.6875650080000001", "pressure": "0.882686"}, {"loading": "0.7366806180000001", "pressure": "0.909434"}, {"loading": "0.7366806180000001", "pressure": "0.972961"}, {"loading": "0.761233962", "pressure": "1.0064"}, {"loading": "0.785791767", "pressure": "1.03649"}], "loading_basis": "molar", "loading_unit": "mmol", "material": "UTSA-34b", "material_batch": "NIST-MATDB-a1811d120b849d172a5b30fd4889ec1d", "pressure_mode": "absolute", "pressure_unit": "bar", "temperature": 296.0, "uptake": {"0": 0.0, "0.5": 0.4160505126046209, "1.0": 0.7565346168760431}, "volloaded": {"0": 0, "0.5": 0.4160505126046209, "1.0": 0.7565346168760431}}

File: data/isotherms/10.1002chem.201103927.Isotherm40.json
{"DOI": "10.1002/chem.201103927", "adsorbate": "ethane", "adsorbent_basis": "mass", "adsorbent_unit": "g", "articleSource": "UNKNOWN", "compositionType": "molefraction", "concentrationUnits": "", "date": "1000-01-01", "digitizer": "UNKNOWN", "filename": "10.1002chem.201103927.Isotherm40", "henry_slope": 12.180826354516066, "henry_virial": 14.396474696055234, "iso_ref": "", "iso_type": "blank", "isotherm_data": [{"loading": "0.26291661870000005", "pressure": "0.0191601"}, {"loading": "0.49488995700000005", "pressure": "0.0351269"}, {"loading": "0.8351884200000002", "pressure": "0.063867"}, {"loading": "1.098293739", "pressure": "0.0958005"}, {"loading": "1.2995963640000001", "pressure": "0.127734"}, {"loading": "1.4545536600000002", "pressure": "0.159668"}, {"loading": "1.6249549380000003", "pressure": "0.191601"}, {"loading": "1.7490153480000001", "pressure": "0.223535"}, {"loading": "1.873071297", "pressure": "0.255468"}, {"loading": "1.919974251", "pressure": "0.293788"}, {"loading": "2.0130396330000004", "pressure": "0.319335"}, {"loading": "2.0907502530000004", "pressure": "0.351269"}, {"loading": "2.137514916", "pressure": "0.380009"}, {"loading": "2.23076766", "pressure": "0.418329"}, {"loading": "2.2465863660000003", "pressure": "0.443876"}, {"loading": "2.3088440820000002", "pressure": "0.475809"}, {"loading": "2.340253983", "pressure": "0.510936"}, {"loading": "2.386969575", "pressure": "0.536483"}, {"loading": "2.4337833090000003", "pressure": "0.568416"}, {"loading": "2.4497403060000003", "pressure": "0.603543"}, {"loading": "2.496504969", "pressure": "0.632283"}, {"loading": "2.527865799", "pressure": "0.664217"}, {"loading": "2.5437291150000005", "pressure": "0.692957"}, {"loading": "2.5750944060000003", "pressure": "0.72489"}, {"loading": "2.606455236", "pressure": "0.756824"}, {"loading": "2.637816066", "pressure": "0.788757"}, {"loading": "2.6381863290000003", "pressure": "0.814304"}, {"loading": "2.6850892830000004", "pressure": "0.852624"}, {"loading": "2.70100167", "pressure": "0.884558"}, {"loading": "2.716864986", "pressure": "0.913298"}, {"loading": "2.733192246", "pressure": "0.973972"}, {"loading": "2.7645530760000003", "pressure": "1.00591"}, {"loading": "2.7958692960000002", "pressure": "1.03465"}], "loading_basis": "molar", "loading_unit": "mmol", "material": "UTSA-34a", "material_batch": "NIST-MATDB-f048a93795284c8e98b0c848fc471416", "pressure_mode": "absolute", "pressure_unit": "bar", "temperature": 293.0, "uptake": {"0": 0.0, "0.5": 2.3304752180233157, "1.0": 2.7587498790152174}, "volloaded": {"0": 0, "0.5": 2.3304752180233157, "1.0": 2.7587498790152174}}

File: data/isotherms/10.1002chem.201103927.Isotherm41.json
{"DOI": "10.1002/chem.201103927", "adsorbate": "ethene", "adsorbent_basis": "mass", "adsorbent_unit": "g", "articleSource": "UNKNOWN", "compositionType": "molefraction", "concentrationUnits": "", "date": "1000-01-01", "digitizer": "UNKNOWN", "filename": "10.1002chem.201103927.Isotherm41", "henry_slope": 6.345437905463058, "henry_virial": 6.327854721860784, "iso_ref": "", "iso_type": "blank", "isotherm_data": [{"loading": "0.12391855020000002", "pressure": "0.0223535"}, {"loading": "0.2940463689", "pressure": "0.0351269"}, {"loading": "0.464403483", "pressure": "0.063867"}, {"loading": "0.665710569", "pressure": "0.0958005"}, {"loading": "0.836116308", "pressure": "0.127734"}, {"loading": "0.9910691430000002", "pressure": "0.159668"}, {"loading": "1.1150358720000002", "pressure": "0.185214"}, {"loading": "1.223692449", "pressure": "0.220341"}, {"loading": "1.3631968410000002", "pressure": "0.252275"}, {"loading": "1.456355904", "pressure": "0.284208"}, {"loading": "1.549514967", "pressure": "0.316142"}, {"loading": "1.6426249590000002", "pressure": "0.344882"}, {"loading": "1.7050254270000003", "pressure": "0.386395"}, {"loading": "1.798090809", "pressure": "0.411942"}, {"loading": "1.860352986", "pressure": "0.443876"}, {"loading": "1.9225660920000003", "pressure": "0.472616"}, {"loading": "1.9848238080000002", "pressure": "0.504549"}, {"loading": "2.031682152", "pressure": "0.539676"}, {"loading": "2.0939889390000004", "pressure": "0.574803"}, {"loading": "2.140659921", "pressure": "0.597156"}, {"loading": "2.1875628750000002", "pressure": "0.635477"}, {"loading": "2.249731371", "pressure": "0.661023"}, {"loading": "2.281136811", "pressure": "0.69615"}, {"loading": "2.3279014740000004", "pressure": "0.72489"}, {"loading": "2.3593113750000003", "pressure": "0.760017"}, {"loading": "2.406076038", "pressure": "0.788757"}, {"loading": "2.4374368680000003", "pressure": "0.820691"}, {"loading": "2.453300184", "pressure": "0.849431"}, {"loading": "2.5001585280000005", "pressure": "0.884558"}, {"loading": "2.516021844", "pressure": "0.913298"}, {"loading": "2.5473380640000003", "pressure": "0.942038"}, {"loading": "2.5632950610000003", "pressure": "0.977165"}, {"loading": "2.5946603520000004", "pressure": "1.0091"}, {"loading": "2.6259721110000003", "pressure": "1.03784"}], "loading_basis": "molar", "loading_unit": "mmol", "material": "UTSA-34a", "material_batch": "NIST-MATDB-f048a93795284c8e98b0c848fc471416", "pressure_mode": "absolute", "pressure_unit": "bar", "temperature": 293.0, "uptake": {"0": 0.0, "0.5": 1.9759549153158178, "1.0": 2.585722692751527}, "volloaded": {"0": 0, "0.5": 1.9759549153158178, "1.0": 2.585722692751527}}

File: data/isotherms/10.1002chem.201103927.Isotherm42.json
{"DOI": "10.1002/chem.201103927", "adsorbate": "methane", "adsorbent_basis": "mass", "adsorbent_unit": "g", "articleSource": "UNKNOWN", "compositionType": "molefraction", "concentrationUnits": "", "date": "1000-01-01", "digitizer": "UNKNOWN", "filename": "10.1002chem.201103927.Isotherm42", "henry_slope": 0.6495343944147257, "henry_virial": 0.45174931193835227, "iso_ref": "", "iso_type": "blank", "isotherm_data": [{"loading": "0.01595815686", "pressure": "0.0351269"}, {"loading": "0.03182379258", "pressure": "0.063867"}, {"loading": "0.11045837490000002", "pressure": "0.159668"}, {"loading": "0.1264162641", "pressure": "0.194794"}, {"loading": "0.1577775402", "pressure": "0.226728"}, {"loading": "0.1736430867", "pressure": "0.255468"}, {"loading": "0.20500436280000003", "pressure": "0.287402"}, {"loading": "0.23678229630000003", "pressure": "0.348075"}, {"loading": "0.2682359151", "pressure": "0.386395"}, {"loading": "0.28410146160000005", "pressure": "0.415136"}, {"loading": "0.3000134025", "pressure": "0.447069"}, {"loading": "0.36305982330000003", "pressure": "0.533289"}, {"loading": "0.39488370510000004", "pressure": "0.597156"}, {"loading": "0.4262909295", "pressure": "0.632283"}, {"loading": "0.4267075869", "pressure": "0.661023"}, {"loading": "0.48947430300000005", "pressure": "0.728084"}, {"loading": "0.4898445660000001", "pressure": "0.753631"}, {"loading": "0.5058060240000001", "pressure": "0.788757"}, {"loading": "0.568478613", "pressure": "0.849431"}, {"loading": "0.553494114", "pressure": "0.881365"}, {"loading": "0.56935743", "pressure": "0.910105"}, {"loading": "0.616630647", "pressure": "0.973972"}, {"loading": "0.632543034", "pressure": "1.00591"}, {"loading": "0.648504492", "pressure": "1.04103"}, {"loading": "0.6643678080000001", "pressure": "1.06977"}], "loading_basis": "molar", "loading_unit": "mmol", "material": "UTSA-34a", "material_batch": "NIST-MATDB-f048a93795284c8e98b0c848fc471416", "pressure_mode": "absolute", "pressure_unit": "bar", "temperature": 293.0, "uptake": {"0": 0.0, "0.5": 0.33871799655433543, "1.0": 0.6295985100107082}, "volloaded": {"0": 0, "0.5": 0.33871799655433543, "1.0": 0.6295985100107082}}

File: data/isotherms/10.1002chem.201103927.Isotherm47.json
{"DOI": "10.1002/chem.201103927", "adsorbate": "acetylene", "adsorbent_basis": "mass", "adsorbent_unit": "g", "articleSource": "UNKNOWN", "compositionType": "molefraction", "concentrationUnits": "", "date": "1000-01-01", "digitizer": "UNKNOWN", "filename": "10.1002chem.201103927.Isotherm47", "henry_slope": 16.426079751321844, "henry_virial": 25.135107150718284, "iso_ref": "", "iso_type": "blank", "isotherm_data": [{"loading": "0.4058381367", "pressure": "0.0179325"}, {"loading": "0.6538487700000001", "pressure": "0.0359413"}, {"loading": "1.1047800330000002", "pressure": "0.0659379"}, {"loading": "1.46552772", "pressure": "0.0929567"}, {"loading": "1.713541476", "pressure": "0.126073"}, {"loading": "2.0066425590000003", "pressure": "0.153124"}, {"loading": "2.254656315", "pressure": "0.189262"}, {"loading": "2.4801241770000004", "pressure": "0.222389"}, {"loading": "2.683041684", "pressure": "0.252506"}, {"loading": "2.8859591910000004", "pressure": "0.282622"}, {"loading": "3.0888811590000005", "pressure": "0.31576"}, {"loading": "3.224160984", "pressure": "0.34591"}, {"loading": "3.381986703", "pressure": "0.382091"}, {"loading": "3.5172665280000004", "pressure": "0.41224"}, {"loading": "3.6750922470000003", "pressure": "0.4454"}, {"loading": "3.8103720720000003", "pressure": "0.478571"}, {"loading": "3.9005556480000005", "pressure": "0.502699"}, {"loading": "4.035835473000001", "pressure": "0.538891"}, {"loading": "4.148569404", "pressure": "0.569051"}, {"loading": "4.216207086000001", "pressure": "0.596212"}, {"loading": "4.306395123000001", "pressure": "0.629404"}, {"loading": "4.441674948", "pressure": "0.662575"}, {"loading": "4.50931263", "pressure": "0.692757"}, {"loading": "4.599514050000001", "pressure": "0.722928"}, {"loading": "4.71224352", "pressure": "0.75611"}, {"loading": "4.77987228", "pressure": "0.786292"}, {"loading": "4.870073700000001", "pressure": "0.819485"}, {"loading": "4.937702460000001", "pressure": "0.849667"}, {"loading": "5.02790388", "pressure": "0.876816"}, {"loading": "5.07295998", "pressure": "0.913052"}, {"loading": "5.140633350000001", "pressure": "0.940213"}, {"loading": "5.185689450000001", "pressure": "0.967384"}, {"loading": "5.25336282", "pressure": "1.00059"}, {"loading": "5.32099158", "pressure": "1.03983"}], "loading_basis": "molar", "loading_unit": "mmol", "material": "UTSA-34b", "material_batch": "NIST-MATDB-a1811d120b849d172a5b30fd4889ec1d", "pressure_mode": "absolute", "pressure_unit": "bar", "temperature": 296.0, "volloaded": {"0.5": 3.8904675565036477, "1.0": 5.252160408137686}}

File: data/isotherms/10.1002chem.201103927.Isotherm48.json
{"DOI": "10.1002/chem.201103927", "adsorbate": "ethene", "adsorbent_basis": "mass", "adsorbent_unit": "g", "articleSource": "UNKNOWN", "compositionType": "molefraction", "concentrationUnits": "", "date": "1000-01-01", "digitizer": "UNKNOWN", "filename": "10.1002chem.201103927.Isotherm48", "henry_slope": 12.419252802023923, "henry_virial": 20.395002573553302, "iso_ref": "", "iso_type": "blank", "isotherm_data": [{"loading": "0.24801241770000002", "pressure": "0.0119659"}, {"loading": "0.3381986703", "pressure": "0.0209867"}, {"loading": "0.563665194", "pressure": "0.0390065"}, {"loading": "0.901862526", "pressure": "0.0660361"}, {"loading": "1.2175139640000001", "pressure": "0.0991196"}, {"loading": "1.4880736140000002", "pressure": "0.126182"}, {"loading": "1.713541476", "pressure": "0.156288"}, {"loading": "1.916458983", "pressure": "0.189426"}, {"loading": "2.1419223840000003", "pressure": "0.219531"}, {"loading": "2.322298458", "pressure": "0.255702"}, {"loading": "2.5026700710000003", "pressure": "0.288851"}, {"loading": "2.683041684", "pressure": "0.315957"}, {"loading": "2.795775615", "pressure": "0.349138"}, {"loading": "2.9085095460000003", "pressure": "0.379298"}, {"loading": "3.0212390160000004", "pressure": "0.409459"}, {"loading": "3.1339729470000006", "pressure": "0.44264"}, {"loading": "3.246706878", "pressure": "0.472801"}, {"loading": "3.336890454", "pressure": "0.502972"}, {"loading": "3.427078491", "pressure": "0.536164"}, {"loading": "3.5172665280000004", "pressure": "0.566335"}, {"loading": "3.5849042100000004", "pressure": "0.60256"}, {"loading": "3.6750922470000003", "pressure": "0.62971"}, {"loading": "3.7427299290000002", "pressure": "0.659892"}, {"loading": "3.7878217170000004", "pressure": "0.690085"}, {"loading": "3.8780097540000003", "pressure": "0.726299"}, {"loading": "3.9681977910000006", "pressure": "0.75647"}, {"loading": "4.013289579", "pressure": "0.786663"}, {"loading": "4.058381367", "pressure": "0.819877"}, {"loading": "4.148569404", "pressure": "0.880263"}, {"loading": "4.193661192", "pressure": "0.910456"}, {"loading": "4.328941017", "pressure": "0.97082"}, {"loading": "4.351486911", "pressure": "1.00405"}, {"loading": "4.374032805000001", "pressure": "1.03123"}, {"loading": "4.441674948", "pressure": "1.06745"}], "loading_basis": "molar", "loading_unit": "mmol", "material": "UTSA-34b", "material_batch": "NIST-MATDB-a1811d120b849d172a5b30fd4889ec1d", "pressure_mode": "absolute", "pressure_unit": "bar", "temperature": 296.0, "uptake": {"0": 0.0, "0.5": 3.3280069039727556, "1.0": 4.34873906656124}, "volloaded": {"0": 0, "0.5": 3.3280069039727556, "1.0": 4.34873906656124}}
