Repository: pauliacomi/separation-explorer

# Separation Explorer

A repository which contains the code to generate and to 
display the NIST ISODB separation explorer.

## Data

In the `./data/` folder the following are found:

* `iso.db` - the complete ISODB database in a SQLite format
* `kpi.json` - the calculated KPI, in a JSON format
* `isotherms/` - selected isotherms for the separation explorer

## Data generation

All data processing performed can be found in the Jupyter notebooks
located in the `./notebooks/` folder. It extracts the isotherms 
from the database, performs outlier detection and saves selected 
ones in the `./data/isotherms/` folder.

File: data/isotherms/10.1002chem.201103927.Isotherm49.json
{"DOI": "10.1002/chem.201103927", "adsorbate": "ethane", "adsorbent_basis": "mass", "adsorbent_unit": "g", "articleSource": "UNKNOWN", "compositionType": "molefraction", "concentrationUnits": "", "date": "1000-01-01", "digitizer": "UNKNOWN", "filename": "10.1002chem.201103927.Isotherm49", "henryc": 22.370104278383433, "iso_ref": "", "iso_type": "blank", "isotherm_data": [{"loading": "0.29310554400000005", "pressure": "0.0149656"}, {"loading": "0.563665194", "pressure": "0.0329635"}, {"loading": "0.9244084200000001", "pressure": "0.0630037"}, {"loading": "1.240059858", "pressure": "0.0960872"}, {"loading": "1.5557112960000004", "pressure": "0.126149"}, {"loading": "1.781179158", "pressure": "0.159276"}, {"loading": "1.9840966650000003", "pressure": "0.186371"}, {"loading": "2.187018633", "pressure": "0.222531"}, {"loading": "2.38993614", "pressure": "0.252648"}, {"loading": "2.525215965", "pressure": "0.285818"}, {"loading": "2.683041684", "pressure": "0.318978"}, {"loading": "2.8183215090000004", "pressure": "0.352149"}, {"loading": "2.9536013340000005", "pressure": "0.379277"}, {"loading": "3.0663352650000006", "pressure": "0.412458"}, {"loading": "3.179064735", "pressure": "0.439597"}, {"loading": "3.291798666", "pressure": "0.472779"}, {"loading": "3.381986703", "pressure": "0.505971"}, {"loading": "3.4496243850000003", "pressure": "0.539175"}, {"loading": "3.5172665280000004", "pressure": "0.569357"}, {"loading": "3.5849042100000004", "pressure": "0.60256"}, {"loading": "3.6750922470000003", "pressure": "0.632731"}, {"loading": "3.7652758230000005", "pressure": "0.662902"}, {"loading": "3.7878217170000004", "pressure": "0.696128"}, {"loading": "3.8554638600000004", "pressure": "0.72631"}, {"loading": "3.9681977910000006", "pressure": "0.789706"}, {"loading": "4.035835473000001", "pressure": "0.82291"}, {"loading": "4.1260235100000004", "pressure": "0.883295"}, {"loading": "4.193661192", "pressure": "0.910456"}, {"loading": "4.261303335", "pressure": "0.973874"}, {"loading": "4.306395123000001", "pressure": "1.01011"}, {"loading": "4.328941017", "pressure": "1.03729"}], "loading_basis": "molar", "loading_unit": "mmol", "material_batch": "NIST-MATDB-a1811d120b849d172a5b30fd4889ec1d", "material_name": "UTSA-34b", "pressure_mode": "absolute", "pressure_unit": "bar", "t_iso": 296.0, "volloaded": {"0.5": 3.36576252943628, "1.0": 4.29381432002285}}

File: data/isotherms/10.1002chem.201103927.Isotherm50.json
{"DOI": "10.1002/chem.201103927", "adsorbate": "methane", "adsorbent_basis": "mass", "adsorbent_unit": "g", "articleSource": "UNKNOWN", "compositionType": "molefraction", "concentrationUnits": "", "date": "1000-01-01", "digitizer": "UNKNOWN", "filename": "10.1002chem.201103927.Isotherm50", "henry_slope": 0.7741858554509954, "henry_virial": 0.5743515555431742, "iso_ref": "", "iso_type": "blank", "isotherm_data": [{"loading": "0.02254656315", "pressure": "0.0392682"}, {"loading": "0.0450931263", "pressure": "0.0664506"}, {"loading": "0.06763991250000001", "pressure": "0.0996759"}, {"loading": "0.0901862526", "pressure": "0.12988"}, {"loading": "0.11273303880000002", "pressure": "0.163105"}, {"loading": "0.1803725052", "pressure": "0.193287"}, {"loading": "0.1803725052", "pressure": "0.223502"}, {"loading": "0.2029192914", "pressure": "0.253706"}, {"loading": "0.24801241770000002", "pressure": "0.320156"}, {"loading": "0.29310554400000005", "pressure": "0.347328"}, {"loading": "0.3381986703", "pressure": "0.380542"}, {"loading": "0.3381986703", "pressure": "0.413778"}, {"loading": "0.3607450104", "pressure": "0.447003"}, {"loading": "0.3832917966", "pressure": "0.477207"}, {"loading": "0.4058381367", "pressure": "0.510433"}, {"loading": "0.4283849229000001", "pressure": "0.540636"}, {"loading": "0.47347715700000004", "pressure": "0.573851"}, {"loading": "0.49602305100000005", "pressure": "0.634269"}, {"loading": "0.5411193000000001", "pressure": "0.697698"}, {"loading": "0.563665194", "pressure": "0.727902"}, {"loading": "0.5862110880000001", "pressure": "0.758106"}, {"loading": "0.6087569820000001", "pressure": "0.78831"}, {"loading": "0.631302876", "pressure": "0.818514"}, {"loading": "0.676399125", "pressure": "0.884964"}, {"loading": "0.6989450190000001", "pressure": "0.915168"}, {"loading": "0.7440368070000001", "pressure": "0.978597"}, {"loading": "0.7665827010000001", "pressure": "1.0088"}, {"loading": "0.789128595", "pressure": "1.039"}, {"loading": "0.811674489", "pressure": "1.06921"}], "loading_basis": "molar", "loading_unit": "mmol", "material": "UTSA-34b", "material_batch": "NIST-MATDB-a1811d120b849d172a5b30fd4889ec1d", "pressure_mode": "absolute", "pressure_unit": "bar", "temperature": 296.0, "uptake": {"0": 0.0, "0.5": 0.39875856147989225, "1.0": 0.7600136890740326}, "volloaded": {"0": 0, "0.5": 0.39875856147989225, "1.0": 0.7600136890740326}}

File: data/isotherms/10.1002chem.201103927.Isotherm52.json
{"DOI": "10.1002/chem.201103927", "adsorbate": "acetylene", "adsorbent_basis": "mass", "adsorbent_unit": "g", "articleSource": "UNKNOWN", "compositionType": "molefraction", "concentrationUnits": "", "date": "1000-01-01", "digitizer": "UNKNOWN", "filename": "10.1002chem.201103927.Isotherm52", "henry_slope": 8.333799530145834, "henry_virial": 10.376793318037437, "iso_ref": "", "iso_type": "blank", "isotherm_data": [{"loading": "0.0164452", "pressure": "0.00242778"}, {"loading": "0.052933", "pressure": "0.00383407"}, {"loading": "0.08876", "pressure": "0.00771187"}, {"loading": "0.143749", "pressure": "0.0139306"}, {"loading": "0.180824", "pressure": "0.0177431"}, {"loading": "0.236767", "pressure": "0.022599"}, {"loading": "0.330446", "pressure": "0.0287833"}, {"loading": "0.348653", "pressure": "0.0366606"}, {"loading": "0.461273", "pressure": "0.0454559"}, {"loading": "0.799354", "pressure": "0.0799319"}, {"loading": "1.00595", "pressure": "0.113364"}, {"loading": "1.30703", "pressure": "0.152363"}, {"loading": "1.64569", "pressure": "0.216088"}, {"loading": "1.89032", "pressure": "0.275226"}, {"loading": "2.1726", "pressure": "0.360097"}, {"loading": "2.43616", "pressure": "0.446483"}, {"loading": "2.60568", "pressure": "0.497162"}, {"loading": "2.79392", "pressure": "0.584167"}, {"loading": "2.96337", "pressure": "0.668195"}, {"loading": "3.13288", "pressure": "0.744038"}, {"loading": "3.28339", "pressure": "0.874247"}, {"loading": "3.45283", "pressure": "1.0"}, {"loading": "3.58447", "pressure": "1.175"}, {"loading": "3.69745", "pressure": "1.27367"}, {"loading": "3.84803", "pressure": "1.45688"}, {"loading": "4.0174", "pressure": "1.71184"}, {"loading": "4.16798", "pressure": "1.95807"}], "loading_basis": "molar", "loading_unit": "mmol", "material": "UTSA-34a", "material_batch": "NIST-MATDB-f048a93795284c8e98b0c848fc471416", "pressure_mode": "absolute", "pressure_unit": "bar", "temperature": 296.0, "volloaded": {"0.5": 2.6118201657376012, "1.0": 3.45283, "1.5": 3.876674628176969}}

File: data/isotherms/10.1002chem.201103927.Isotherm54.json
{"DOI": "10.1002/chem.201103927", "adsorbate": "ethene", "adsorbent_basis": "mass", "adsorbent_unit": "g", "articleSource": "UNKNOWN", "compositionType": "molefraction", "concentrationUnits": "", "date": "1000-01-01", "digitizer": "UNKNOWN", "filename": "10.1002chem.201103927.Isotherm54", "henryc": 0.015463943524235938, "iso_ref": "", "iso_type": "blank", "isotherm_data": [{"loading": "8.88e-16", "pressure": "0.00233911"}, {"loading": "0.0148699", "pressure": "0.00334049"}, {"loading": "0.0148699", "pressure": "0.00532341"}, {"loading": "0.0446097", "pressure": "0.00825411"}, {"loading": "0.104089", "pressure": "0.013895"}, {"loading": "0.178439", "pressure": "0.0221432"}, {"loading": "0.252788", "pressure": "0.0334049"}, {"loading": "0.356877", "pressure": "0.0464162"}, {"loading": "0.490706", "pressure": "0.0700229"}, {"loading": "0.654275", "pressure": "0.0921064"}, {"loading": "0.788104", "pressure": "0.11469"}, {"loading": "0.921933", "pressure": "0.142811"}, {"loading": "1.0855", "pressure": "0.18277"}, {"loading": "1.17472", "pressure": "0.20395"}, {"loading": "1.29368", "pressure": "0.24041"}, {"loading": "1.5316", "pressure": "0.307677"}, {"loading": "1.73978", "pressure": "0.393766"}, {"loading": "1.96283", "pressure": "0.503942"}, {"loading": "2.08178", "pressure": "0.594032"}, {"loading": "2.21561", "pressure": "0.681292"}, {"loading": "2.33457", "pressure": "0.78137"}, {"loading": "2.4684", "pressure": "0.896151"}, {"loading": "2.58736", "pressure": "1.05635"}, {"loading": "2.72119", "pressure": "1.21153"}, {"loading": "2.92937", "pressure": "1.59361"}, {"loading": "3.13755", "pressure": "2.0395"}], "loading_basis": "molar", "loading_unit": "mmol", "material_batch": "NIST-MATDB-f048a93795284c8e98b0c848fc471416", "material_name": "UTSA-34a", "pressure_mode": "absolute", "pressure_unit": "bar", "t_iso": 296.0, "volloaded": {"0.5": 1.9548494679422017, "1.0": 2.5455158187004914, "1.5": 2.878365682056114, "2.0": 3.1191079851532892}}

File: data/isotherms/10.1002chem.201103927.Isotherm56.json
{"DOI": "10.1002/chem.201103927", "adsorbate": "ethane", "adsorbent_basis": "mass", "adsorbent_unit": "g", "articleSource": "UNKNOWN", "compositionType": "molefraction", "concentrationUnits": "", "date": "1000-01-01", "digitizer": "UNKNOWN", "filename": "10.1002chem.201103927.Isotherm56", "henry_slope": 13.061319833826959, "henry_virial": 19.963889917127638, "iso_ref": "", "iso_type": "blank", "isotherm_data": [{"loading": "0.0254545", "pressure": "0.00117522"}, {"loading": "0.0381818", "pressure": "0.00166694"}, {"loading": "0.0381818", "pressure": "0.00218097"}, {"loading": "0.0509091", "pressure": "0.00285378"}, {"loading": "0.0636364", "pressure": "0.00363513"}, {"loading": "0.101818", "pressure": "0.00463138"}, {"loading": "0.101818", "pressure": "0.00605955"}, {"loading": "0.14", "pressure": "0.00793049"}, {"loading": "0.178182", "pressure": "0.0101039"}, {"loading": "0.229091", "pressure": "0.0125326"}, {"loading": "0.292727", "pressure": "0.0159702"}, {"loading": "0.343636", "pressure": "0.0203489"}, {"loading": "0.42", "pressure": "0.0252453"}, {"loading": "0.585455", "pressure": "0.0388598"}, {"loading": "0.674545", "pressure": "0.0469364"}, {"loading": "0.776364", "pressure": "0.056697"}, {"loading": "0.890909", "pressure": "0.0684952"}, {"loading": "0.98", "pressure": "0.0784007"}, {"loading": "1.04364", "pressure": "0.0897222"}, {"loading": "1.26", "pressure": "0.120788"}, {"loading": "1.43818", "pressure": "0.154055"}, {"loading": "1.59091", "pressure": "0.186165"}, {"loading": "1.79455", "pressure": "0.2506"}, {"loading": "1.97273", "pressure": "0.302892"}, {"loading": "2.08727", "pressure": "0.365917"}, {"loading": "2.20182", "pressure": "0.430331"}, {"loading": "2.30364", "pressure": "0.506036"}, {"loading": "2.40545", "pressure": "0.579277"}, {"loading": "2.50727", "pressure": "0.681185"}, {"loading": "2.60909", "pressure": "0.80102"}, {"loading": "2.71091", "pressure": "0.967598"}, {"loading": "2.8", "pressure": "1.1687"}, {"loading": "2.88909", "pressure": "1.30225"}, {"loading": "2.97818", "pressure": "1.57291"}, {"loading": "3.06727", "pressure": "1.89982"}, {"loading": "3.11818", "pressure": "2.17394"}], "loading_basis": "molar", "loading_unit": "mmol", "material": "UTSA-34a", "material_batch": "NIST-MATDB-f048a93795284c8e98b0c848fc471416", "pressure_mode": "absolute", "pressure_unit": "bar", "temperature": 296.0, "uptake": {"0": 0.0, "0.5": 2.295521837130969, "1.0": 2.725264378275701, "1.5": 2.9541810644350845, "2.0": 3.085875588063622}, "volloaded": {"0": 0, "0.5": 2.295521837130969, "1.0": 2.725264378275701, "1.5": 2.9541810644350845, "2.0": 3.085875588063622}}

File: data/isotherms/10.1002chem.201103927.Isotherm58.json
{"DOI": "10.1002/chem.201103927", "adsorbate": "methane", "adsorbent_basis": "mass", "adsorbent_unit": "g", "articleSource": "UNKNOWN", "compositionType": "molefraction", "concentrationUnits": "", "date": "1000-01-01", "digitizer": "UNKNOWN", "filename": "10.1002chem.201103927.Isotherm58", "henry_slope": 0.6445548381238465, "henry_virial": 0.58797948751395, "iso_ref": "", "iso_type": "blank", "isotherm_data": [{"loading": "0.00516605", "pressure": "0.00849983"}, {"loading": "0.00516605", "pressure": "0.0134713"}, {"loading": "0.0103321", "pressure": "0.0186462"}, {"loading": "0.0206642", "pressure": "0.0272452"}, {"loading": "0.0206642", "pressure": "0.0367037"}, {"loading": "0.0309963", "pressure": "0.0481227"}, {"loading": "0.0413284", "pressure": "0.0684368"}, {"loading": "0.0671587", "pressure": "0.0873333"}, {"loading": "0.0671587", "pressure": "0.0973285"}, {"loading": "0.0929889", "pressure": "0.12088"}, {"loading": "0.113653", "pressure": "0.150131"}, {"loading": "0.139483", "pressure": "0.186461"}, {"loading": "0.17048", "pressure": "0.231583"}, {"loading": "0.206642", "pressure": "0.279936"}, {"loading": "0.242804", "pressure": "0.338386"}, {"loading": "0.278967", "pressure": "0.387467"}, {"loading": "0.320295", "pressure": "0.455852"}, {"loading": "0.382288", "pressure": "0.536305"}, {"loading": "0.423616", "pressure": "0.614094"}, {"loading": "0.475277", "pressure": "0.684375"}, {"loading": "0.557934", "pressure": "0.82727"}, {"loading": "0.681919", "pressure": "1.02746"}, {"loading": "0.738745", "pressure": "1.14505"}, {"loading": "0.790406", "pressure": "1.24199"}, {"loading": "0.8369", "pressure": "1.31113"}, {"loading": "0.888561", "pressure": "1.42214"}, {"loading": "0.935055", "pressure": "1.54253"}, {"loading": "0.986716", "pressure": "1.67313"}, {"loading": "1.03838", "pressure": "1.76628"}, {"loading": "1.08487", "pressure": "1.91581"}], "loading_basis": "molar", "loading_unit": "mmol", "material": "UTSA-34a", "material_batch": "NIST-MATDB-f048a93795284c8e98b0c848fc471416", "pressure_mode": "absolute", "pressure_unit": "bar", "temperature": 296.0, "uptake": {"0": 0.0, "0.5": 0.3543132089418667, "1.0": 0.6649120161346721, "1.5": 0.9186301323199602}, "volloaded": {"0": 0, "0.5": 0.3543132089418667, "1.0": 0.6649120161346721, "1.5": 0.9186301323199602}}

File: data/isotherms/10.1002chem.201103927.Isotherm60.json
{"DOI": "10.1002/chem.201103927", "adsorbate": "acetylene", "adsorbent_basis": "mass", "adsorbent_unit": "g", "articleSource": "UNKNOWN", "compositionType": "molefraction", "concentrationUnits": "", "date": "1000-01-01", "digitizer": "UNKNOWN", "filename": "10.1002chem.201103927.Isotherm60", "henry_slope": 15.805278875087048, "henry_virial": 21.219280644826057, "iso_ref": "", "iso_type": "blank", "isotherm_data": [{"loading": "0.01999", "pressure": "0.00174333"}, {"loading": "0.0474207", "pressure": "0.0028572"}, {"loading": "0.0752957", "pressure": "0.0040663"}, {"loading": "0.161031", "pressure": "0.00599487"}, {"loading": "0.246988", "pressure": "0.00823588"}, {"loading": "0.303959", "pressure": "0.0113146"}, {"loading": "0.389916", "pressure": "0.0155443"}, {"loading": "0.446888", "pressure": "0.021355"}, {"loading": "0.649009", "pressure": "0.0273388"}, {"loading": "0.90799", "pressure": "0.0498104"}, {"loading": "1.28336", "pressure": "0.0788043"}, {"loading": "1.71681", "pressure": "0.120354"}, {"loading": "2.12149", "pressure": "0.171284"}, {"loading": "2.84458", "pressure": "0.280722"}, {"loading": "3.27847", "pressure": "0.37229"}, {"loading": "3.85718", "pressure": "0.51146"}, {"loading": "4.34927", "pressure": "0.632071"}, {"loading": "4.81226", "pressure": "0.809182"}, {"loading": "5.15942", "pressure": "1.0"}, {"loading": "5.68038", "pressure": "1.28021"}, {"loading": "5.94081", "pressure": "1.47429"}, {"loading": "6.20123", "pressure": "1.69779"}, {"loading": "6.46166", "pressure": "1.95519"}, {"loading": "6.60647", "pressure": "2.02541"}], "loading_basis": "molar", "loading_unit": "mmol", "material": "UTSA-34b", "material_batch": "NIST-MATDB-a1811d120b849d172a5b30fd4889ec1d", "pressure_mode": "absolute", "pressure_unit": "bar", "temperature": 296.0, "uptake": {"0": 0.0, "0.5": 3.8095259323129986, "1.0": 5.15942, "1.5": 5.970767038926175, "2.0": 6.554068659925947}, "volloaded": {"0": 0, "0.5": 3.8095259323129986, "1.0": 5.15942, "1.5": 5.970767038926175, "2.0": 6.554068659925947}}

File: data/isotherms/10.1002chem.201103927.Isotherm62.json
{"DOI": "10.1002/chem.201103927", "adsorbate": "ethene", "adsorbent_basis": "mass", "adsorbent_unit": "g", "articleSource": "UNKNOWN", "compositionType": "molefraction", "concentrationUnits": "", "date": "1000-01-01", "digitizer": "UNKNOWN", "filename": "10.1002chem.201103927.Isotherm62", "henry_slope": 11.489685054491943, "henry_virial": 12.745663713851135, "iso_ref": "", "iso_type": "blank", "isotherm_data": [{"loading": "0.0254545", "pressure": "0.00251189"}, {"loading": "0.0509091", "pressure": "0.00409035"}, {"loading": "0.0763636", "pressure": "0.00614101"}, {"loading": "0.127273", "pressure": "0.00921956"}, {"loading": "0.203636", "pressure": "0.0138414"}, {"loading": "0.305455", "pressure": "0.0202246"}, {"loading": "0.381818", "pressure": "0.0265173"}, {"loading": "0.483636", "pressure": "0.034768"}, {"loading": "0.661818", "pressure": "0.0481227"}, {"loading": "0.890909", "pressure": "0.0630957"}, {"loading": "1.14545", "pressure": "0.0921956"}, {"loading": "1.42545", "pressure": "0.117649"}, {"loading": "1.75636", "pressure": "0.150131"}, {"loading": "2.03636", "pressure": "0.196842"}, {"loading": "2.39273", "pressure": "0.251189"}, {"loading": "2.8", "pressure": "0.338386"}, {"loading": "3.10545", "pressure": "0.431811"}, {"loading": "3.46182", "pressure": "0.551031"}, {"loading": "3.79273", "pressure": "0.703168"}, {"loading": "4.09818", "pressure": "0.873326"}, {"loading": "4.42909", "pressure": "1.17649"}, {"loading": "4.78545", "pressure": "1.46119"}, {"loading": "5.11636", "pressure": "1.96842"}], "loading_basis": "molar", "loading_unit": "mmol", "material": "UTSA-34b", "material_batch": "NIST-MATDB-a1811d120b849d172a5b30fd4889ec1d", "pressure_mode": "absolute", "pressure_unit": "bar", "temperature": 296.0, "uptake": {"0": 0.0, "0.5": 3.3092791723704074, "1.0": 4.23644738445198, "1.5": 4.810769119728723}, "volloaded": {"0": 0, "0.5": 3.3092791723704074, "1.0": 4.23644738445198, "1.5": 4.810769119728723}}

File: data/isotherms/10.1002chem.201103927.Isotherm64.json
{"DOI": "10.1002/chem.201103927", "adsorbate": "ethane", "adsorbent_basis": "mass", "adsorbent_unit": "g", "articleSource": "UNKNOWN", "compositionType": "molefraction", "concentrationUnits": "", "date": "1000-01-01", "digitizer": "UNKNOWN", "filename": "10.1002chem.201103927.Isotherm64", "henryc": 10.858309414974805, "iso_ref": "", "iso_type": "blank", "isotherm_data": [{"loading": "-0.00289777", "pressure": "0.00250288"}, {"loading": "0.0173866", "pressure": "0.00406762"}, {"loading": "0.037671", "pressure": "0.00661059"}, {"loading": "0.101933", "pressure": "0.00964229"}, {"loading": "0.188014", "pressure": "0.0140627"}, {"loading": "0.230884", "pressure": "0.017925"}, {"loading": "0.295572", "pressure": "0.0228455"}, {"loading": "0.382165", "pressure": "0.0283387"}, {"loading": "0.512053", "pressure": "0.0391516"}, {"loading": "0.642282", "pressure": "0.0485568"}, {"loading": "0.902911", "pressure": "0.070762"}, {"loading": "1.14206", "pressure": "0.0925806"}, {"loading": "1.51187", "pressure": "0.131263"}, {"loading": "1.88184", "pressure": "0.17633"}, {"loading": "2.18662", "pressure": "0.218514"}, {"loading": "2.46958", "pressure": "0.270818"}, {"loading": "2.92675", "pressure": "0.373602"}, {"loading": "3.18797", "pressure": "0.450744"}, {"loading": "3.36209", "pressure": "0.515446"}, {"loading": "3.68869", "pressure": "0.638699"}, {"loading": "3.88463", "pressure": "0.73031"}, {"loading": "4.05867", "pressure": "0.857984"}, {"loading": "4.23279", "pressure": "0.981144"}, {"loading": "4.49393", "pressure": "1.21611"}, {"loading": "4.66796", "pressure": "1.42871"}, {"loading": "4.842", "pressure": "1.67849"}, {"loading": "4.99413", "pressure": "2.02606"}], "loading_basis": "molar", "loading_unit": "mmol", "material_batch": "NIST-MATDB-a1811d120b849d172a5b30fd4889ec1d", "material_name": "UTSA-34b", "pressure_mode": "absolute", "pressure_unit": "bar", "t_iso": 296.0, "volloaded": {"0.5": 3.3205231624988407, "1.0": 4.253746461105011, "1.5": 4.717632958603571, "2.0": 4.982723642144029}}

File: data/isotherms/10.1002chem.201103927.Isotherm66.json
{"DOI": "10.1002/chem.201103927", "adsorbate": "methane", "adsorbent_basis": "mass", "adsorbent_unit": "g", "articleSource": "UNKNOWN", "compositionType": "molefraction", "concentrationUnits": "", "date": "1000-01-01", "digitizer": "UNKNOWN", "filename": "10.1002chem.201103927.Isotherm66", "henry_slope": 0.7866144230504145, "henry_virial": 0.9027938446665912, "iso_ref": "", "iso_type": "blank", "isotherm_data": [{"loading": "0.00727273", "pressure": "0.00609691"}, {"loading": "0.0145455", "pressure": "0.0148522"}, {"loading": "0.0218182", "pressure": "0.0283792"}, {"loading": "0.0363636", "pressure": "0.0473773"}, {"loading": "0.0581818", "pressure": "0.0654742"}, {"loading": "0.08", "pressure": "0.0954993"}, {"loading": "0.109091", "pressure": "0.131964"}, {"loading": "0.138182", "pressure": "0.163694"}, {"loading": "0.181818", "pressure": "0.203015"}, {"loading": "0.218182", "pressure": "0.251805"}, {"loading": "0.269091", "pressure": "0.303947"}, {"loading": "0.32", "pressure": "0.366886"}, {"loading": "0.378182", "pressure": "0.431026"}, {"loading": "0.436364", "pressure": "0.506377"}, {"loading": "0.501818", "pressure": "0.594844"}, {"loading": "0.56", "pressure": "0.662122"}, {"loading": "0.625455", "pressure": "0.736935"}, {"loading": "0.690909", "pressure": "0.842634"}, {"loading": "0.756364", "pressure": "0.937844"}, {"loading": "0.836364", "pressure": "1.04361"}, {"loading": "0.930909", "pressure": "1.16107"}, {"loading": "1.00364", "pressure": "1.25773"}, {"loading": "1.06909", "pressure": "1.36258"}, {"loading": "1.14182", "pressure": "1.43672"}, {"loading": "1.20727", "pressure": "1.55649"}, {"loading": "1.28", "pressure": "1.68607"}, {"loading": "1.35273", "pressure": "1.82644"}, {"loading": "1.41818", "pressure": "1.97869"}], "loading_basis": "molar", "loading_unit": "mmol", "material": "UTSA-34b", "material_batch": "NIST-MATDB-a1811d120b849d172a5b30fd4889ec1d", "pressure_mode": "absolute", "pressure_unit": "bar", "temperature": 296.0, "uptake": {"0": 0.0, "0.5": 0.43144002269379306, "1.0": 0.8033779742450315, "1.5": 1.1764002454704852}, "volloaded": {"0": 0, "0.5": 0.43144002269379306, "1.0": 0.8033779742450315, "1.5": 1.1764002454704852}}

File: data/isotherms/10.1002chem.201200456.Isotherm11.json
{"DOI": "10.1002/chem.201200456", "adsorbate": "hydrogen", "adsorbent_basis": "mass", "adsorbent_unit": "g", "articleSource": "UNKNOWN", "compositionType": "molefraction", "concentrationUnits": "", "date": "1000-01-01", "digitizer": "UNKNOWN", "filename": "10.1002chem.201200456.Isotherm11", "henry_slope": 0.19141989523662464, "henry_virial": 0.19758370263555564, "iso_ref": "", "iso_type": "blank", "isotherm_data": [{"loading": "1.19525", "pressure": "6.04154"}, {"loading": "2.25467", "pressure": "11.1897"}, {"loading": "3.44992", "pressure": "17.2312"}, {"loading": "5.59593", "pressure": "28.2027"}, {"loading": "6.62818", "pressure": "33.9996"}, {"loading": "7.63328", "pressure": "38.9558"}, {"loading": "8.66553", "pressure": "44.4218"}, {"loading": "9.64346", "pressure": "50.0268"}, {"loading": "10.6214", "pressure": "55.4663"}, {"loading": "11.7351", "pressure": "61.4683"}, {"loading": "13.5823", "pressure": "71.7981"}, {"loading": "14.5874", "pressure": "77.4163"}], "loading_basis": "molar", "loading_unit": "mmol", "material": "SNU-70'", "material_batch": "NIST-MATDB-01b001eeeae512912967a14764e486df", "pressure_mode": "absolute", "pressure_unit": "bar", "temperature": 298.0, "volloaded": {"0.5": 0.10226010182484377, "1.0": 0.2043819375618192, "1.5": 0.3063662580054589, "2.0": 0.40821381065859225, "2.5": 0.5099253397548893, "3.0": 0.6115015862812406, "3.5": 0.7129432879999709, "4.0": 0.8142511794708912, "4.5": 0.9154259920731866, "5.0": 1.0164684540271478, "5.5": 1.1173792904157405, "6.0": 1.2181592232060199, "6.5": 1.289594716015042, "7.0": 1.392487788491422, "7.5": 1.4953808609678019, "8.0": 1.5982739334441818, "8.5": 1.7011670059205617, "9.0": 1.8040600783969416, "9.5": 1.9069531508733215, "10.0": 2.0098462233497014, "10.5": 2.1127392958260813, "11.0": 2.2156323683024612, "11.5": 2.31605973350989, "12.0": 2.4149797037159644, "12.5": 2.513899673922039, "13.0": 2.6128196441281135, "13.5": 2.7117396143341885, "14.0": 2.810659584540263, "14.5": 2.9095795547463377, "15.0": 3.0084995249524122, "15.5": 3.107419495158487, "16.0": 3.206339465364562, "16.5": 3.305259435570636, "17.0": 3.404179405776711, "17.5": 3.502496902702456, "18.0": 3.6002962008841086, "18.5": 3.698095499065761, "19.0": 3.7958947972474135, "19.5": 3.893694095429066, "20.0": 3.9914933936107184}}

File: data/isotherms/10.1002chem.201200456.Isotherm12.json
{"DOI": "10.1002/chem.201200456", "adsorbate": "hydrogen", "adsorbent_basis": "mass", "adsorbent_unit": "g", "articleSource": "UNKNOWN", "compositionType": "molefraction", "concentrationUnits": "", "date": "1000-01-01", "digitizer": "UNKNOWN", "filename": "10.1002chem.201200456.Isotherm12", "henry_slope": 0.08644611019186531, "henry_virial": 0.09852329105523554, "iso_ref": "", "iso_type": "blank", "isotherm_data": [{"loading": "0.570458", "pressure": "5.90356"}, {"loading": "1.03226", "pressure": "10.5959"}, {"loading": "1.49406", "pressure": "15.7848"}, {"loading": "2.01019", "pressure": "20.8345"}, {"loading": "2.39049", "pressure": "26.4803"}, {"loading": "3.34126", "pressure": "36.8711"}, {"loading": "3.64007", "pressure": "42.3118"}, {"loading": "4.1562", "pressure": "47.196"}, {"loading": "4.50934", "pressure": "51.6702"}, {"loading": "5.02547", "pressure": "57.7128"}, {"loading": "5.35144", "pressure": "63.0012"}, {"loading": "5.75891", "pressure": "67.9981"}, {"loading": "6.16638", "pressure": "72.8296"}], "loading_basis": "molar", "loading_unit": "mmol", "material": "SNU-71'", "material_batch": "NIST-MATDB-98b4630d872ab5d38b0d06707cc4834f", "pressure_mode": "absolute", "pressure_unit": "bar", "temperature": 298.0, "volloaded": {"0.5": 0.050505283111137035, "1.0": 0.10079061986102661, "1.5": 0.15085919761390115, "2.0": 0.2007141610794594, "2.5": 0.2503586131358196, "3.0": 0.2997956156346498, "3.5": 0.34902819018893677, "4.0": 0.3980593189438404, "4.5": 0.44689194533106874, "5.0": 0.4955289748071951, "5.5": 0.5439732755763256, "6.0": 0.5799492527395713, "6.5": 0.6291573237659676, "7.0": 0.6783653947923638, "7.5": 0.7275734658187599, "8.0": 0.7767815368451562, "8.5": 0.8259896078715523, "9.0": 0.8751976788979485, "9.5": 0.9244057499243448, "10.0": 0.973613820950741, "10.5": 1.022821891977137, "11.0": 1.0682239576788914, "11.5": 1.1127227917284972, "12.0": 1.1572216257781032, "12.5": 1.2017204598277091, "13.0": 1.246219293877315, "13.5": 1.2907181279269209, "14.0": 1.3352169619765266, "14.5": 1.3797157960261326, "15.0": 1.4242146300757383, "15.5": 1.4687134641253443, "16.0": 1.516055598946472, "16.5": 1.5671606150860447, "17.0": 1.6182656312256174, "17.5": 1.6693706473651901, "18.0": 1.7204756635047627, "18.5": 1.7715806796443354, "19.0": 1.8226856957839082, "19.5": 1.8737907119234807, "20.0": 1.9248957280630534}}

File: data/isotherms/10.1002chem.201200456.Isotherm13.json
{"DOI": "10.1002/chem.201200456", "adsorbate": "hydrogen", "adsorbent_basis": "mass", "adsorbent_unit": "g", "articleSource": "UNKNOWN", "compositionType": "molefraction", "concentrationUnits": "", "date": "1000-01-01", "digitizer": "UNKNOWN", "filename": "10.1002chem.201200456.Isotherm13", "henry_slope": 0.06022970918625755, "henry_virial": 0.08420444433049601, "iso_ref": "", "iso_type": "blank", "isotherm_data": [{"loading": "0.814941", "pressure": "11.6488"}, {"loading": "1.00509", "pressure": "15.7128"}, {"loading": "1.62988", "pressure": "26.4418"}, {"loading": "1.92869", "pressure": "31.2205"}, {"loading": "2.2275", "pressure": "36.3302"}, {"loading": "2.52632", "pressure": "41.1089"}, {"loading": "2.79796", "pressure": "46.7018"}, {"loading": "3.31409", "pressure": "57.2125"}, {"loading": "3.77589", "pressure": "66.8695"}, {"loading": "4.02037", "pressure": "72.4492"}], "loading_basis": "molar", "loading_unit": "mmol", "material": "SNU-70'", "material_batch": "NIST-MATDB-01b001eeeae512912967a14764e486df", "pressure_mode": "absolute", "pressure_unit": "bar", "temperature": 298.0, "uptake": {"0": 0.0, "0.5": 0.030114854593128775, "1.0": 0.06022970918625755, "1.5": 0.09034456377938632, "2.0": 0.1204594183725151, "2.5": 0.15057427296564388, "3.0": 0.18068912755877264, "3.5": 0.21080398215190144, "4.0": 0.2409188367450302, "4.5": 0.27103369133815897, "5.0": 0.30114854593128776, "5.5": 0.33126340052441655, "6.0": 0.3613782551175453, "6.5": 0.3914931097106741, "7.0": 0.4216079643038029, "7.5": 0.4517228188969316, "8.0": 0.4818376734900604, "8.5": 0.5119525280831891, "9.0": 0.5420673826763179, "9.5": 0.5721822372694467, "10.0": 0.6022970918625755, "10.5": 0.6324119464557043, "11.0": 0.6625268010488331, "11.5": 0.6926416556419618, "12.0": 0.831373167519685, "12.5": 0.854767483464567, "13.0": 0.8781617994094488, "13.5": 0.9015561153543308, "14.0": 0.9249504312992126, "14.5": 0.9483447472440946, "15.0": 0.9717390631889764, "15.5": 0.9951333791338584, "16.0": 1.021814735576475, "16.5": 1.0509316150619816, "17.0": 1.0800484945474882, "17.5": 1.1091653740329948, "18.0": 1.1382822535185013, "18.5": 1.1673991330040079, "19.0": 1.1965160124895144, "19.5": 1.225632891975021, "20.0": 1.2547497714605276}, "volloaded": {"0": 0, "0.5": 0.030114854593128775, "1.0": 0.06022970918625755, "1.5": 0.09034456377938632, "2.0": 0.1204594183725151, "2.5": 0.15057427296564388, "3.0": 0.18068912755877264, "3.5": 0.21080398215190144, "4.0": 0.2409188367450302, "4.5": 0.27103369133815897, "5.0": 0.30114854593128776, "5.5": 0.33126340052441655, "6.0": 0.3613782551175453, "6.5": 0.3914931097106741, "7.0": 0.4216079643038029, "7.5": 0.4517228188969316, "8.0": 0.4818376734900604, "8.5": 0.5119525280831891, "9.0": 0.5420673826763179, "9.5": 0.5721822372694467, "10.0": 0.6022970918625755, "10.5": 0.6324119464557043, "11.0": 0.6625268010488331, "11.5": 0.6926416556419618, "12.0": 0.831373167519685, "12.5": 0.854767483464567, "13.0": 0.8781617994094488, "13.5": 0.9015561153543308, "14.0": 0.9249504312992126, "14.5": 0.9483447472440946, "15.0": 0.9717390631889764, "15.5": 0.9951333791338584, "16.0": 1.021814735576475, "16.5": 1.0509316150619816, "17.0": 1.0800484945474882, "17.5": 1.1091653740329948, "18.0": 1.1382822535185013, "18.5": 1.1673991330040079, "19.0": 1.1965160124895144, "19.5": 1.225632891975021, "20.0": 1.2547497714605276}}

File: data/isotherms/10.1002chem.201200456.Isotherm14.json
{"DOI": "10.1002/chem.201200456", "adsorbate": "hydrogen", "adsorbent_basis": "mass", "adsorbent_unit": "g", "articleSource": "UNKNOWN", "compositionType": "molefraction", "concentrationUnits": "", "date": "1000-01-01", "digitizer": "UNKNOWN", "filename": "10.1002chem.201200456.Isotherm14", "henry_slope": 0.04073542344179316, "henry_virial": 0.042043923987014516, "iso_ref": "", "iso_type": "blank", "isotherm_data": [{"loading": "0.244482", "pressure": "5.57974"}, {"loading": "0.434635", "pressure": "10.1402"}, {"loading": "0.624788", "pressure": "15.1971"}, {"loading": "0.950764", "pressure": "20.6509"}, {"loading": "1.08659", "pressure": "25.516"}, {"loading": "1.27674", "pressure": "31.0693"}, {"loading": "1.52122", "pressure": "36.3181"}, {"loading": "1.62988", "pressure": "41.0044"}, {"loading": "1.8472", "pressure": "45.7436"}, {"loading": "2.01019", "pressure": "50.9527"}, {"loading": "2.14601", "pressure": "56.4797"}, {"loading": "2.28183", "pressure": "61.8412"}, {"loading": "2.44482", "pressure": "66.3884"}, {"loading": "2.60781", "pressure": "71.4321"}], "loading_basis": "molar", "loading_unit": "mmol", "material": "SNU-71'", "material_batch": "NIST-MATDB-98b4630d872ab5d38b0d06707cc4834f", "pressure_mode": "absolute", "pressure_unit": "bar", "temperature": 298.0, "volloaded": {"0.5": 0.022257551882409767, "1.0": 0.04450683723134269, "1.5": 0.06674528374554377, "2.0": 0.08897038801085558, "2.5": 0.11117971430174683, "3.0": 0.13337089338806465, "3.5": 0.15554162134777674, "4.0": 0.177689658386424, "4.5": 0.1998128276639614, "5.0": 0.2219090141296202, "5.5": 0.24397616336538572, "6.0": 0.2620051664744346, "6.5": 0.28285317303517626, "7.0": 0.30370117959591797, "7.5": 0.3245491861566596, "8.0": 0.3453971927174013, "8.5": 0.366245199278143, "9.0": 0.3870932058388846, "9.5": 0.40794121239962633, "10.0": 0.42878921896036803, "10.5": 0.4481644447981965, "11.0": 0.4669657855405486, "11.5": 0.4857671262829006, "12.0": 0.5045684670252526, "12.5": 0.5233698077676047, "13.0": 0.5421711485099567, "13.5": 0.5609724892523087, "14.0": 0.5797738299946608, "14.5": 0.5985751707370128, "15.0": 0.6173765114793648, "15.5": 0.6428924648501961, "16.0": 0.6727776824966079, "16.5": 0.7026629001430196, "17.0": 0.7325481177894312, "17.5": 0.7624333354358429, "18.0": 0.7923185530822545, "18.5": 0.8222037707286662, "19.0": 0.852088988375078, "19.5": 0.8819742060214897, "20.0": 0.9118594236679013}}

File: data/isotherms/10.1002chem.201200456.Isotherm19.json
{"DOI": "10.1002/chem.201200456", "adsorbate": "carbon dioxide", "adsorbent_basis": "mass", "adsorbent_unit": "g", "articleSource": "UNKNOWN", "compositionType": "molefraction", "concentrationUnits": "", "date": "1000-01-01", "digitizer": "UNKNOWN", "filename": "10.1002chem.201200456.Isotherm19", "henry_slope": 1.0953724253375443, "henry_virial": 0.9416184038246116, "iso_ref": "", "iso_type": "blank", "isotherm_data": [{"loading": "0.11499476580000002", "pressure": "0.105961"}, {"loading": "0.16686682770000003", "pressure": "0.158941"}, {"loading": "0.22547499960000003", "pressure": "0.205299"}, {"loading": "0.2885977035", "pressure": "0.258279"}, {"loading": "0.3629679267", "pressure": "0.309604"}, {"loading": "0.4238297958000001", "pressure": "0.357618"}, {"loading": "0.4779560010000001", "pressure": "0.412254"}, {"loading": "0.529819587", "pressure": "0.461923"}, {"loading": "0.581683173", "pressure": "0.511592"}, {"loading": "0.676416969", "pressure": "0.612586"}, {"loading": "0.721535523", "pressure": "0.663911"}, {"loading": "0.773408031", "pressure": "0.716891"}, {"loading": "0.816264858", "pressure": "0.763249"}, {"loading": "0.8636406780000001", "pressure": "0.81954"}, {"loading": "0.9087592320000002", "pressure": "0.870865"}, {"loading": "0.9561172080000001", "pressure": "0.917223"}, {"loading": "1.003484106", "pressure": "0.968548"}], "loading_basis": "molar", "loading_unit": "mmol", "material": "SNU-71'", "material_batch": "NIST-MATDB-98b4630d872ab5d38b0d06707cc4834f", "pressure_mode": "absolute", "pressure_unit": "bar", "temperature": 298.0, "uptake": {"0": 0.0, "0.5": 0.5695789895271699}, "volloaded": {"0": 0, "0.5": 0.5695789895271699}}

File: data/isotherms/10.1002chem.201200456.Isotherm20.json
{"DOI": "10.1002/chem.201200456", "adsorbate": "carbon dioxide", "adsorbent_basis": "mass", "adsorbent_unit": "g", "articleSource": "UNKNOWN", "compositionType": "molefraction", "concentrationUnits": "", "date": "1000-01-01", "digitizer": "UNKNOWN", "filename": "10.1002chem.201200456.Isotherm20", "henry_slope": 0.7836965627211095, "henry_virial": 0.8323653896050793, "iso_ref": "", "iso_type": "blank", "isotherm_data": [{"loading": "0.09250775700000001", "pressure": "0.112583"}, {"loading": "0.1308714648", "pressure": "0.162252"}, {"loading": "0.1692311577", "pressure": "0.210266"}, {"loading": "0.20760200310000002", "pressure": "0.263246"}, {"loading": "0.2504659677", "pressure": "0.312915"}, {"loading": "0.2933259174", "pressure": "0.360929"}, {"loading": "0.3249463776", "pressure": "0.413909"}, {"loading": "0.3655673514", "pressure": "0.46689"}, {"loading": "0.4084277472", "pressure": "0.514903"}, {"loading": "0.44229432090000004", "pressure": "0.566228"}, {"loading": "0.48740886000000005", "pressure": "0.615897"}, {"loading": "0.523516194", "pressure": "0.663911"}, {"loading": "0.5618941770000001", "pressure": "0.718547"}, {"loading": "0.602507121", "pressure": "0.768216"}, {"loading": "0.6386322990000001", "pressure": "0.822852"}, {"loading": "0.6792452430000001", "pressure": "0.872521"}, {"loading": "0.7198626480000001", "pressure": "0.923846"}, {"loading": "0.7604711310000001", "pressure": "0.971859"}], "loading_basis": "molar", "loading_unit": "mmol", "material": "SNU-70'", "material_batch": "NIST-MATDB-01b001eeeae512912967a14764e486df", "pressure_mode": "absolute", "pressure_unit": "bar", "temperature": 298.0, "volloaded": {"0.5": 0.3951240903027555}}

File: data/isotherms/10.1002chem.201200456.Isotherm25.json
{"DOI": "10.1002/chem.201200456", "adsorbate": "methane", "adsorbent_basis": "mass", "adsorbent_unit": "g", "articleSource": "UNKNOWN", "compositionType": "molefraction", "concentrationUnits": "", "date": "1000-01-01", "digitizer": "UNKNOWN", "filename": "10.1002chem.201200456.Isotherm25", "henryc": 0.3444483980638153, "iso_ref": "", "iso_type": "blank", "isotherm_data": [{"loading": "0.040019229510000004", "pressure": "0.12025"}, {"loading": "0.0703771821", "pressure": "0.209623"}, {"loading": "0.0855624261", "pressure": "0.263255"}, {"loading": "0.101434218", "pressure": "0.313632"}, {"loading": "0.11730467160000002", "pressure": "0.362383"}, {"loading": "0.13455446640000002", "pressure": "0.414383"}, {"loading": "0.15111637500000002", "pressure": "0.468011"}, {"loading": "0.16629849630000001", "pressure": "0.516764"}, {"loading": "0.1828586205", "pressure": "0.567139"}, {"loading": "0.19804163400000002", "pressure": "0.617518"}, {"loading": "0.21666853950000003", "pressure": "0.669514"}, {"loading": "0.22978432560000003", "pressure": "0.718272"}, {"loading": "0.24703322820000004", "pressure": "0.768646"}, {"loading": "0.2629068045", "pressure": "0.822276"}, {"loading": "0.2780875875", "pressure": "0.869402"}, {"loading": "0.2939602716", "pressure": "0.921406"}, {"loading": "0.30983161740000004", "pressure": "0.971783"}], "loading_basis": "molar", "loading_unit": "mmol", "material_batch": "NIST-MATDB-98b4630d872ab5d38b0d06707cc4834f", "material_name": "SNU-71'", "pressure_mode": "absolute", "pressure_unit": "bar", "t_iso": 298.0, "volloaded": {"0.5": 0.16107803640064614}}

File: data/isotherms/10.1002chem.201200456.Isotherm26.json
{"DOI": "10.1002/chem.201200456", "adsorbate": "methane", "adsorbent_basis": "mass", "adsorbent_unit": "g", "articleSource": "UNKNOWN", "compositionType": "molefraction", "concentrationUnits": "", "date": "1000-01-01", "digitizer": "UNKNOWN", "filename": "10.1002chem.201200456.Isotherm26", "henryc": 0.19624507427383162, "iso_ref": "", "iso_type": "blank", "isotherm_data": [{"loading": "0.01795936146", "pressure": "0.0828999"}, {"loading": "0.02624549052", "pressure": "0.117033"}, {"loading": "0.04073762895", "pressure": "0.164161"}, {"loading": "0.05729886840000001", "pressure": "0.216163"}, {"loading": "0.0724818819", "pressure": "0.266542"}, {"loading": "0.0904177785", "pressure": "0.315287"}, {"loading": "0.10491335190000001", "pressure": "0.367294"}, {"loading": "0.1221631467", "pressure": "0.419294"}, {"loading": "0.1345906005", "pressure": "0.468054"}, {"loading": "0.1539049461", "pressure": "0.518422"}, {"loading": "0.16771084890000001", "pressure": "0.568805"}, {"loading": "0.18082708110000004", "pressure": "0.617563"}, {"loading": "0.19738809750000003", "pressure": "0.669565"}, {"loading": "0.2160163413", "pressure": "0.723187"}, {"loading": "0.22775546280000003", "pressure": "0.771949"}, {"loading": "0.24156091950000003", "pressure": "0.822332"}, {"loading": "0.2560542624", "pressure": "0.871086"}, {"loading": "0.2726166171", "pressure": "0.924714"}, {"loading": "0.2857337415", "pressure": "0.975099"}], "loading_basis": "molar", "loading_unit": "mmol", "material_batch": "NIST-MATDB-01b001eeeae512912967a14764e486df", "material_name": "SNU-70'", "pressure_mode": "absolute", "pressure_unit": "bar", "t_iso": 298.0, "volloaded": {"0.5": 0.14684076100940277}}
