Repository: pauliacomi/separation-explorer

# Separation Explorer

A repository which contains the code to generate and to 
display the NIST ISODB separation explorer.

## Data

In the `./data/` folder the following are found:

* `iso.db` - the complete ISODB database in a SQLite format
* `kpi.json` - the calculated KPI, in a JSON format
* `isotherms/` - selected isotherms for the separation explorer

## Data generation

All data processing performed can be found in the Jupyter notebooks
located in the `./notebooks/` folder. It extracts the isotherms 
from the database, performs outlier detection and saves selected 
ones in the `./data/isotherms/` folder.

File: data/isotherms/10.1002chem.201202352.Isotherm12.json
{"DOI": "10.1002/chem.201202352", "adsorbate": "methane", "adsorbent_basis": "mass", "adsorbent_unit": "g", "articleSource": "UNKNOWN", "compositionType": "molefraction", "concentrationUnits": "", "date": "1000-01-01", "digitizer": "UNKNOWN", "filename": "10.1002chem.201202352.Isotherm12", "henry_slope": 0.3478788241388888, "henry_virial": 0.36071231501979784, "iso_ref": "", "iso_type": "blank", "isotherm_data": [{"loading": "0.285884", "pressure": "1.23167"}, {"loading": "0.855565", "pressure": "1.64223"}, {"loading": "2.13975", "pressure": "4.92669"}, {"loading": "3.56625", "pressure": "8.21114"}, {"loading": "4.56621", "pressure": "11.9062"}, {"loading": "5.56535", "pressure": "14.7801"}, {"loading": "6.56448", "pressure": "17.654"}, {"loading": "7.42088", "pressure": "20.1173"}, {"loading": "8.13455", "pressure": "22.1701"}, {"loading": "8.99137", "pressure": "25.044"}, {"loading": "9.99092", "pressure": "28.3284"}, {"loading": "10.1353", "pressure": "30.3812"}, {"loading": "13.7053", "pressure": "42.2874"}, {"loading": "14.4202", "pressure": "45.5718"}, {"loading": "15.8501", "pressure": "52.1408"}, {"loading": "16.5654", "pressure": "55.8358"}, {"loading": "17.7106", "pressure": "62.4047"}, {"loading": "18.2836", "pressure": "66.0997"}, {"loading": "19.2861", "pressure": "72.2581"}, {"loading": "19.8591", "pressure": "75.9531"}, {"loading": "20.577", "pressure": "82.1114"}, {"loading": "21.2919", "pressure": "85.3959"}, {"loading": "22.1529", "pressure": "92.3754"}, {"loading": "22.5836", "pressure": "96.0704"}, {"loading": "23.157", "pressure": "100.176"}, {"loading": "23.4442", "pressure": "102.639"}, {"loading": "23.8749", "pressure": "106.334"}, {"loading": "24.3077", "pressure": "112.082"}, {"loading": "24.8807", "pressure": "115.777"}, {"loading": "25.3139", "pressure": "121.935"}, {"loading": "25.8869", "pressure": "125.63"}, {"loading": "26.3189", "pressure": "130.557"}, {"loading": "26.7508", "pressure": "135.484"}], "loading_basis": "molar", "loading_unit": "mmol", "material": "DUT-25", "material_batch": "NIST-MATDB-e7c1a673818ca05ad7638253e9b7cbc3", "pressure_mode": "absolute", "pressure_unit": "bar", "temperature": 298.0, "volloaded": {"0.5": 0.213356593866821, "1.0": 0.4251729378103742, "1.5": 0.658210828551247, "2.0": 0.9954488370538841, "2.5": 1.190942921317355, "3.0": 1.386437005580826, "3.5": 1.581931089844297, "4.0": 1.777425174107768, "4.5": 1.9729192583712392, "5.0": 2.1715899473275586, "5.5": 2.388749593539253, "6.0": 2.6059092397509476, "6.5": 2.823068885962642, "7.0": 3.0402285321743365, "7.5": 3.257388178386031, "8.0": 3.4745478245977255, "8.5": 3.6444215169983707, "9.0": 3.779731904380443, "9.5": 3.915042291762515, "10.0": 4.050352679144588, "10.5": 4.18566306652666, "11.0": 4.320973453908732, "11.5": 4.456283841290804, "12.0": 4.5988205055847455, "12.5": 4.772650492710254, "13.0": 4.946480479835763, "13.5": 5.120310466961272, "14.0": 5.294140454086781, "14.5": 5.46797044121229, "15.0": 5.641799663175476, "15.5": 5.8156279105048885, "16.0": 5.989456157834302, "16.5": 6.163284405163715, "17.0": 6.337112652493127, "17.5": 6.510940899822541, "18.0": 6.684771641294199, "18.5": 6.858603492875411, "19.0": 7.032435344456623, "19.5": 7.206267196037835, "20.0": 7.380099047619048}}

File: data/isotherms/10.1002chem.201202352.Isotherm13.json
{"DOI": "10.1002/chem.201202352", "adsorbate": "methane", "adsorbent_basis": "mass", "adsorbent_unit": "g", "articleSource": "UNKNOWN", "compositionType": "molefraction", "concentrationUnits": "", "date": "1000-01-01", "digitizer": "UNKNOWN", "filename": "10.1002chem.201202352.Isotherm13", "henry_slope": 0.27543029625734, "henry_virial": 0.42782235859241585, "iso_ref": "", "iso_type": "blank", "isotherm_data": [{"loading": "0.998716", "pressure": "2.46334"}, {"loading": "1.57174", "pressure": "6.15836"}, {"loading": "2.99865", "pressure": "9.85337"}, {"loading": "3.57042", "pressure": "12.3167"}, {"loading": "4.42765", "pressure": "15.6012"}, {"loading": "5.28489", "pressure": "18.8856"}, {"loading": "6.14254", "pressure": "22.5806"}, {"loading": "6.85746", "pressure": "25.8651"}, {"loading": "9.57858", "pressure": "42.6979"}, {"loading": "10.0093", "pressure": "46.393"}, {"loading": "10.7271", "pressure": "52.5513"}, {"loading": "11.0159", "pressure": "56.6569"}, {"loading": "11.4491", "pressure": "62.8152"}, {"loading": "11.7379", "pressure": "66.9208"}, {"loading": "12.0284", "pressure": "72.6686"}, {"loading": "12.1749", "pressure": "76.7742"}, {"loading": "12.3231", "pressure": "82.522"}, {"loading": "12.4696", "pressure": "86.6276"}, {"loading": "12.4758", "pressure": "92.7859"}, {"loading": "12.48", "pressure": "96.8915"}, {"loading": "12.4862", "pressure": "103.05"}, {"loading": "12.4904", "pressure": "107.155"}, {"loading": "12.4958", "pressure": "112.493"}, {"loading": "12.3577", "pressure": "116.598"}, {"loading": "12.3635", "pressure": "122.346"}, {"loading": "12.2254", "pressure": "126.452"}, {"loading": "12.0873", "pressure": "130.557"}, {"loading": "12.0927", "pressure": "135.894"}], "loading_basis": "molar", "loading_unit": "mmol", "material": "DUT-25", "material_batch": "NIST-MATDB-e7c1a673818ca05ad7638253e9b7cbc3", "pressure_mode": "absolute", "pressure_unit": "bar", "temperature": 298.0, "volloaded": {"0.5": 0.14049139962167256, "1.0": 0.2809822619685956, "1.5": 0.4214710677653494, "2.0": 0.5619551282562735, "2.5": 1.0044012357605643, "3.0": 1.081941276139236, "3.5": 1.1594813165179079, "4.0": 1.2370213568965798, "4.5": 1.3145613972752515, "5.0": 1.3921014376539234, "5.5": 1.469641478032595, "6.0": 1.547181518411267, "6.5": 1.7036718573968677, "7.0": 1.8967579383547, "7.5": 2.0898440193125323, "8.0": 2.282930100270365, "8.5": 2.476016181228197, "9.0": 2.669102262186029, "9.5": 2.8621883431438615, "10.0": 3.032684674647733, "10.5": 3.1487409886616895, "11.0": 3.264797302675646, "11.5": 3.380853616689603, "12.0": 3.4969099307035596, "12.5": 3.6182599327142637, "13.0": 3.748756203075049, "13.5": 3.8792524734358347, "14.0": 4.00974874379662, "14.5": 4.140245014157406, "15.0": 4.270741284518191, "15.5": 4.401237554878977, "16.0": 4.531738208500792, "16.5": 4.662239974424552, "17.0": 4.792741740348313, "17.5": 4.923243506272073, "18.0": 5.053745272195835, "18.5": 5.1842470381195955, "19.0": 5.31144349391069, "19.5": 5.4274989742895805, "20.0": 5.543554454668471}}

File: data/isotherms/10.1002chem.201202352.Isotherm15.json
{"DOI": "10.1002/chem.201202352", "adsorbate": "carbon dioxide", "adsorbent_basis": "mass", "adsorbent_unit": "g", "articleSource": "UNKNOWN", "compositionType": "molefraction", "concentrationUnits": "", "date": "1000-01-01", "digitizer": "UNKNOWN", "filename": "10.1002chem.201202352.Isotherm15", "iso_ref": "", "iso_type": "blank", "isotherm_data": [{"loading": "0.428275", "pressure": "0.839161"}, {"loading": "1.49896", "pressure": "2.30769"}, {"loading": "2.78379", "pressure": "3.35664"}, {"loading": "4.06862", "pressure": "4.82517"}, {"loading": "5.78172", "pressure": "6.5035"}, {"loading": "7.06654", "pressure": "7.76224"}, {"loading": "8.99378", "pressure": "9.02098"}, {"loading": "10.921", "pressure": "10.6993"}, {"loading": "11.9917", "pressure": "11.3287"}, {"loading": "13.4907", "pressure": "12.5874"}, {"loading": "15.4179", "pressure": "13.8462"}, {"loading": "19.4865", "pressure": "16.993"}, {"loading": "20.9855", "pressure": "18.042"}, {"loading": "22.0562", "pressure": "19.7203"}, {"loading": "23.7693", "pressure": "20.7692"}, {"loading": "24.6258", "pressure": "22.4476"}, {"loading": "26.1248", "pressure": "23.7063"}, {"loading": "26.9813", "pressure": "25.3846"}, {"loading": "28.052", "pressure": "27.0629"}, {"loading": "28.6945", "pressure": "28.7413"}, {"loading": "29.551", "pressure": "30.4196"}, {"loading": "30.1934", "pressure": "32.5175"}, {"loading": "30.8358", "pressure": "34.4056"}, {"loading": "31.2641", "pressure": "36.2937"}, {"loading": "31.6924", "pressure": "38.3916"}, {"loading": "31.9065", "pressure": "40.4895"}, {"loading": "32.3348", "pressure": "42.3776"}, {"loading": "32.5489", "pressure": "44.2657"}, {"loading": "32.7631", "pressure": "46.3636"}, {"loading": "32.9772", "pressure": "48.4615"}, {"loading": "33.1913", "pressure": "49.5105"}, {"loading": "32.9772", "pressure": "50.1399"}, {"loading": "33.4055", "pressure": "52.2378"}, {"loading": "33.6196", "pressure": "54.3357"}, {"loading": "33.6196", "pressure": "54.5455"}], "loading_basis": "molar", "loading_unit": "mmol", "material_batch": "NIST-MATDB-e7c1a673818ca05ad7638253e9b7cbc3", "material_name": "DUT-25", "pressure_mode": "absolute", "pressure_unit": "bar", "t_iso": 298.0, "volloaded": 0.890885772976892}

File: data/isotherms/10.1002chem.201202352.Isotherm16.json
{"DOI": "10.1002/chem.201202352", "adsorbate": "carbon dioxide", "adsorbent_basis": "mass", "adsorbent_unit": "g", "articleSource": "UNKNOWN", "compositionType": "molefraction", "concentrationUnits": "", "date": "1000-01-01", "digitizer": "UNKNOWN", "filename": "10.1002chem.201202352.Isotherm16", "iso_ref": "", "iso_type": "blank", "isotherm_data": [{"loading": "0.713792", "pressure": "1.06007"}, {"loading": "2.37931", "pressure": "2.75618"}, {"loading": "4.52068", "pressure": "4.66431"}, {"loading": "6.18619", "pressure": "6.36042"}, {"loading": "8.08964", "pressure": "7.63251"}, {"loading": "9.99308", "pressure": "9.11661"}, {"loading": "12.1345", "pressure": "10.6007"}, {"loading": "14.5138", "pressure": "12.5088"}, {"loading": "15.9413", "pressure": "13.3569"}, {"loading": "18.5586", "pressure": "15.477"}, {"loading": "20.2241", "pressure": "16.3251"}, {"loading": "22.8413", "pressure": "18.4452"}, {"loading": "24.031", "pressure": "19.7173"}, {"loading": "26.4103", "pressure": "21.6254"}, {"loading": "27.1241", "pressure": "22.2615"}, {"loading": "28.5517", "pressure": "23.7456"}, {"loading": "29.5034", "pressure": "25.4417"}, {"loading": "30.693", "pressure": "26.9258"}, {"loading": "31.6448", "pressure": "28.6219"}, {"loading": "32.8344", "pressure": "30.318"}, {"loading": "33.5482", "pressure": "32.2261"}, {"loading": "34.4999", "pressure": "34.1343"}, {"loading": "34.9758", "pressure": "36.0424"}, {"loading": "35.9275", "pressure": "37.9505"}, {"loading": "36.4034", "pressure": "40.0707"}, {"loading": "37.3551", "pressure": "41.7668"}, {"loading": "37.831", "pressure": "43.8869"}, {"loading": "38.5447", "pressure": "45.7951"}, {"loading": "39.0206", "pressure": "47.9152"}, {"loading": "39.7344", "pressure": "49.8233"}, {"loading": "40.4482", "pressure": "51.9435"}, {"loading": "41.162", "pressure": "53.8516"}, {"loading": "41.3999", "pressure": "54.6996"}], "loading_basis": "molar", "loading_unit": "mmol", "material_batch": "NIST-MATDB-e7c1a673818ca05ad7638253e9b7cbc3", "material_name": "DUT-25", "pressure_mode": "absolute", "pressure_unit": "bar", "t_iso": 298.0, "volloaded": 0.9854393868362898}

File: data/isotherms/10.1002chem.201202352.Isotherm17.json
{"DOI": "10.1002/chem.201202352", "adsorbate": "krypton", "adsorbent_basis": "mass", "adsorbent_unit": "g", "articleSource": "UNKNOWN", "compositionType": "molefraction", "concentrationUnits": "", "date": "1000-01-01", "digitizer": "UNKNOWN", "filename": "10.1002chem.201202352.Isotherm17", "henry_slope": 0.3468632605594999, "henry_virial": 0.47101468315012, "iso_ref": "", "iso_type": "blank", "isotherm_data": [{"loading": "2.77597", "pressure": "7.16537"}, {"loading": "3.63747", "pressure": "10.1889"}, {"loading": "4.78615", "pressure": "12.4459"}, {"loading": "5.26476", "pressure": "14.3368"}, {"loading": "6.79633", "pressure": "18.1066"}, {"loading": "7.27494", "pressure": "20.3778"}, {"loading": "7.945", "pressure": "22.6449"}, {"loading": "9.09368", "pressure": "26.4228"}, {"loading": "9.85946", "pressure": "29.0681"}, {"loading": "10.9124", "pressure": "33.2283"}, {"loading": "11.5825", "pressure": "35.8756"}, {"loading": "12.3483", "pressure": "39.2814"}, {"loading": "12.9226", "pressure": "41.9308"}, {"loading": "13.4012", "pressure": "44.9625"}, {"loading": "13.7841", "pressure": "46.8555"}, {"loading": "14.2627", "pressure": "50.2674"}, {"loading": "14.4542", "pressure": "52.5447"}, {"loading": "15.0285", "pressure": "55.1941"}, {"loading": "15.6028", "pressure": "57.8435"}, {"loading": "15.6986", "pressure": "60.8833"}, {"loading": "16.0815", "pressure": "64.2972"}, {"loading": "16.2729", "pressure": "67.7152"}, {"loading": "16.5601", "pressure": "71.1311"}, {"loading": "16.7515", "pressure": "74.9293"}, {"loading": "17.1344", "pressure": "78.3433"}, {"loading": "17.2301", "pressure": "81.7633"}, {"loading": "17.3259", "pressure": "85.1833"}, {"loading": "17.3259", "pressure": "95.4495"}, {"loading": "17.2301", "pressure": "99.2538"}], "loading_basis": "molar", "loading_unit": "mmol", "material": "DUT-25", "material_batch": "NIST-MATDB-e7c1a673818ca05ad7638253e9b7cbc3", "pressure_mode": "absolute", "pressure_unit": "bar", "temperature": 298.0, "uptake": {"0": 0.0, "0.5": 0.17343163027974995, "1.0": 0.3468632605594999, "1.5": 0.5202948908392498, "2.0": 0.6937265211189998, "2.5": 0.8671581513987497, "3.0": 1.0405897816784997, "3.5": 1.2140214119582495, "4.0": 1.3874530422379996, "4.5": 1.5608846725177496, "5.0": 1.7343163027974995, "5.5": 1.9077479330772493, "6.0": 2.0811795633569994, "6.5": 2.2546111936367494, "7.0": 2.428042823916499, "7.5": 2.8713167453605553, "8.0": 3.0137826709508424, "8.5": 3.156248596541129, "9.0": 3.298714522131416, "9.5": 3.4411804477217025, "10.0": 3.5836463733119897, "10.5": 3.7958015675675676, "11.0": 4.050272103677448, "11.5": 4.304742639787328, "12.0": 4.5592131758972085, "12.5": 4.799843374054683, "13.0": 4.926399511343805, "13.5": 5.052955648632926, "14.0": 5.179511785922047, "14.5": 5.33106384211364, "15.0": 5.534200613295135, "15.5": 5.73733738447663, "16.0": 5.940474155658125, "16.5": 6.14361092683962, "17.0": 6.346747698021115, "17.5": 6.549884469202611, "18.0": 6.753021240384106, "18.5": 6.879231186157098, "19.0": 6.984596191440648, "19.5": 7.0899611967241984, "20.0": 7.195326202007749}, "volloaded": {"0": 0, "0.5": 0.17343163027974995, "1.0": 0.3468632605594999, "1.5": 0.5202948908392498, "2.0": 0.6937265211189998, "2.5": 0.8671581513987497, "3.0": 1.0405897816784997, "3.5": 1.2140214119582495, "4.0": 1.3874530422379996, "4.5": 1.5608846725177496, "5.0": 1.7343163027974995, "5.5": 1.9077479330772493, "6.0": 2.0811795633569994, "6.5": 2.2546111936367494, "7.0": 2.428042823916499, "7.5": 2.8713167453605553, "8.0": 3.0137826709508424, "8.5": 3.156248596541129, "9.0": 3.298714522131416, "9.5": 3.4411804477217025, "10.0": 3.5836463733119897, "10.5": 3.7958015675675676, "11.0": 4.050272103677448, "11.5": 4.304742639787328, "12.0": 4.5592131758972085, "12.5": 4.799843374054683, "13.0": 4.926399511343805, "13.5": 5.052955648632926, "14.0": 5.179511785922047, "14.5": 5.33106384211364, "15.0": 5.534200613295135, "15.5": 5.73733738447663, "16.0": 5.940474155658125, "16.5": 6.14361092683962, "17.0": 6.346747698021115, "17.5": 6.549884469202611, "18.0": 6.753021240384106, "18.5": 6.879231186157098, "19.0": 6.984596191440648, "19.5": 7.0899611967241984, "20.0": 7.195326202007749}}

File: data/isotherms/10.1002chem.201202352.Isotherm18.json
{"DOI": "10.1002/chem.201202352", "adsorbate": "krypton", "adsorbent_basis": "mass", "adsorbent_unit": "g", "articleSource": "UNKNOWN", "compositionType": "molefraction", "concentrationUnits": "", "date": "1000-01-01", "digitizer": "UNKNOWN", "filename": "10.1002chem.201202352.Isotherm18", "henry_slope": 0.2966830109310042, "henry_virial": 0.35449633186685464, "iso_ref": "", "iso_type": "blank", "isotherm_data": [{"loading": "2.68024", "pressure": "8.68831"}, {"loading": "4.02036", "pressure": "12.8424"}, {"loading": "5.64765", "pressure": "19.6519"}, {"loading": "6.89205", "pressure": "26.4696"}, {"loading": "8.3279", "pressure": "33.2832"}, {"loading": "9.1894", "pressure": "40.109"}, {"loading": "10.1466", "pressure": "46.9328"}, {"loading": "10.8167", "pressure": "53.7626"}, {"loading": "11.4868", "pressure": "60.5925"}, {"loading": "12.2525", "pressure": "67.8006"}, {"loading": "12.5397", "pressure": "74.6386"}, {"loading": "13.0183", "pressure": "81.4725"}, {"loading": "13.114", "pressure": "88.3146"}, {"loading": "13.4012", "pressure": "95.1526"}], "loading_basis": "molar", "loading_unit": "mmol", "material": "DUT-9-SCD", "material_batch": "NIST-MATDB-ac355c347fd14e58ca280f25110b03e7", "pressure_mode": "absolute", "pressure_unit": "bar", "temperature": 298.0, "uptake": {"0": 0.0, "0.5": 0.1483415054655021, "1.0": 0.2966830109310042, "1.5": 0.4450245163965063, "2.0": 0.5933660218620084, "2.5": 0.7417075273275104, "3.0": 0.8900490327930126, "3.5": 1.0383905382585146, "4.0": 1.1867320437240167, "4.5": 1.335073549189519, "5.0": 1.4834150546550209, "5.5": 1.631756560120523, "6.0": 1.7800980655860252, "6.5": 1.9284395710515272, "7.0": 2.076781076517029, "7.5": 2.2251225819825313, "8.0": 2.3734640874480335, "8.5": 2.5218055929135357, "9.0": 2.7807919867889237, "9.5": 2.9420932585476, "10.0": 3.103394530306277, "10.5": 3.2646958020649532, "11.0": 3.4259970738236296, "11.5": 3.587298345582306, "12.0": 3.7485996173409823, "12.5": 3.9099008890996587, "13.0": 4.058022222483296, "13.5": 4.177508968940451, "14.0": 4.296995715397607, "14.5": 4.416482461854762, "15.0": 4.535969208311917, "15.5": 4.655455954769073, "16.0": 4.7749427012262275, "16.5": 4.894429447683383, "17.0": 5.013916194140538, "17.5": 5.133402940597694, "18.0": 5.252889687054849, "18.5": 5.372376433512005, "19.0": 5.49186317996916, "19.5": 5.611349926426316, "20.0": 5.711186917142144}, "volloaded": {"0": 0, "0.5": 0.1483415054655021, "1.0": 0.2966830109310042, "1.5": 0.4450245163965063, "2.0": 0.5933660218620084, "2.5": 0.7417075273275104, "3.0": 0.8900490327930126, "3.5": 1.0383905382585146, "4.0": 1.1867320437240167, "4.5": 1.335073549189519, "5.0": 1.4834150546550209, "5.5": 1.631756560120523, "6.0": 1.7800980655860252, "6.5": 1.9284395710515272, "7.0": 2.076781076517029, "7.5": 2.2251225819825313, "8.0": 2.3734640874480335, "8.5": 2.5218055929135357, "9.0": 2.7807919867889237, "9.5": 2.9420932585476, "10.0": 3.103394530306277, "10.5": 3.2646958020649532, "11.0": 3.4259970738236296, "11.5": 3.587298345582306, "12.0": 3.7485996173409823, "12.5": 3.9099008890996587, "13.0": 4.058022222483296, "13.5": 4.177508968940451, "14.0": 4.296995715397607, "14.5": 4.416482461854762, "15.0": 4.535969208311917, "15.5": 4.655455954769073, "16.0": 4.7749427012262275, "16.5": 4.894429447683383, "17.0": 5.013916194140538, "17.5": 5.133402940597694, "18.0": 5.252889687054849, "18.5": 5.372376433512005, "19.0": 5.49186317996916, "19.5": 5.611349926426316, "20.0": 5.711186917142144}}

File: data/isotherms/10.1002chem.201202352.Isotherm19.json
{"DOI": "10.1002/chem.201202352", "adsorbate": "krypton", "adsorbent_basis": "mass", "adsorbent_unit": "g", "articleSource": "UNKNOWN", "compositionType": "molefraction", "concentrationUnits": "", "date": "1000-01-01", "digitizer": "UNKNOWN", "filename": "10.1002chem.201202352.Isotherm19", "henry_slope": 0.26350473731345986, "henry_virial": 0.2488821223867372, "iso_ref": "", "iso_type": "blank", "isotherm_data": [{"loading": "0.957229", "pressure": "3.78195"}, {"loading": "1.43584", "pressure": "6.05315"}, {"loading": "2.1059", "pressure": "7.94006"}, {"loading": "2.68024", "pressure": "9.829"}, {"loading": "3.25458", "pressure": "12.0982"}, {"loading": "3.63747", "pressure": "13.9912"}, {"loading": "3.82892", "pressure": "16.6487"}, {"loading": "4.40325", "pressure": "19.2981"}, {"loading": "4.78615", "pressure": "20.8109"}, {"loading": "5.07332", "pressure": "24.2268"}, {"loading": "5.55193", "pressure": "26.498"}, {"loading": "5.74338", "pressure": "29.916"}, {"loading": "6.12627", "pressure": "33.3299"}, {"loading": "6.50916", "pressure": "36.7439"}, {"loading": "6.79633", "pressure": "39.7796"}, {"loading": "7.27494", "pressure": "46.6135"}, {"loading": "7.56211", "pressure": "52.6911"}, {"loading": "7.84928", "pressure": "59.5291"}, {"loading": "8.13645", "pressure": "66.7473"}, {"loading": "8.42362", "pressure": "73.9656"}, {"loading": "8.3279", "pressure": "80.8117"}, {"loading": "8.51934", "pressure": "87.6517"}, {"loading": "8.61506", "pressure": "94.874"}, {"loading": "8.61506", "pressure": "97.1554"}], "loading_basis": "molar", "loading_unit": "mmol", "material": "MIL-100", "material_batch": "NIST-MATDB-979e667be7fe222f20d8bad36617dc66", "pressure_mode": "absolute", "pressure_unit": "bar", "temperature": 298.0, "volloaded": {"0.5": 0.14020633398421756, "1.0": 0.28008257502206163, "1.5": 0.41943133655330483, "2.0": 0.5580940875862122, "2.5": 0.6959341964916073, "3.0": 0.832830843525767, "3.5": 0.9686758890235464, "4.0": 1.0031787748106729, "4.5": 1.1085440002421627, "5.0": 1.2139092256736528, "5.5": 1.3192744511051426, "6.0": 1.4246396765366327, "6.5": 1.5945207590187134, "7.0": 1.772075597352285, "7.5": 1.949630435685857, "8.0": 2.1241250042881195, "8.5": 2.2761520670852438, "9.0": 2.428179129882368, "9.5": 2.580206192679492, "10.0": 2.7235205129561075, "10.5": 2.8500717204301074, "11.0": 2.976622927904107, "11.5": 3.1031741353781066, "12.0": 3.229725342852106, "12.5": 3.3358505768621236, "13.0": 3.43698369889065, "13.5": 3.538116820919176, "14.0": 3.638103964252117, "14.5": 3.6741246603951083, "15.0": 3.7101453565380997, "15.5": 3.746166052681091, "16.0": 3.782186748824083, "16.5": 3.8182074449670744, "17.0": 3.9050738948441155, "17.5": 4.013462586623386, "18.0": 4.121851278402657, "18.5": 4.230239970181928, "19.0": 4.338628661961199, "19.5": 4.454352267318878, "20.0": 4.580905678212586}}

File: data/isotherms/10.1002chem.201202352.Isotherm20.json
{"DOI": "10.1002/chem.201202352", "adsorbate": "krypton", "adsorbent_basis": "mass", "adsorbent_unit": "g", "articleSource": "UNKNOWN", "compositionType": "molefraction", "concentrationUnits": "", "date": "1000-01-01", "digitizer": "UNKNOWN", "filename": "10.1002chem.201202352.Isotherm20", "henry_slope": 0.4241789246743809, "henry_virial": 0.3952036529849125, "iso_ref": "", "iso_type": "blank", "isotherm_data": [{"loading": "1.33252", "pressure": "3.4749"}, {"loading": "3.00027", "pressure": "6.56371"}, {"loading": "4.66801", "pressure": "9.65251"}, {"loading": "6.50111", "pressure": "13.8996"}, {"loading": "7.83428", "pressure": "16.9884"}, {"loading": "9.33344", "pressure": "20.8494"}, {"loading": "10.6666", "pressure": "23.9382"}, {"loading": "12.3337", "pressure": "27.4131"}, {"loading": "13.165", "pressure": "30.5019"}, {"loading": "15.8294", "pressure": "37.8378"}, {"loading": "16.6613", "pressure": "40.5405"}, {"loading": "17.4926", "pressure": "43.6293"}, {"loading": "20.3191", "pressure": "54.0541"}, {"loading": "20.9825", "pressure": "57.529"}, {"loading": "21.9804", "pressure": "61.0039"}, {"loading": "22.6438", "pressure": "64.4788"}, {"loading": "23.3071", "pressure": "67.9537"}, {"loading": "23.9705", "pressure": "71.4286"}, {"loading": "25.1312", "pressure": "77.6062"}, {"loading": "26.2925", "pressure": "83.3977"}, {"loading": "26.6187", "pressure": "88.417"}, {"loading": "27.2834", "pressure": "91.1197"}, {"loading": "27.7794", "pressure": "94.5946"}, {"loading": "28.1076", "pressure": "98.4556"}, {"loading": "28.2716", "pressure": "100.386"}], "loading_basis": "molar", "loading_unit": "mmol", "material": "DUT-25", "material_batch": "NIST-MATDB-e7c1a673818ca05ad7638253e9b7cbc3", "pressure_mode": "absolute", "pressure_unit": "bar", "temperature": 298.0, "volloaded": {"0.5": 0.2304087082400159, "1.0": 0.4617872425535101, "1.5": 0.6940144393437672, "2.0": 0.9269734796117969, "2.5": 1.1605518155131551, "3.0": 1.394641093290596, "3.5": 1.346072314645446, "4.0": 1.616038741845565, "4.5": 1.886005169045684, "5.0": 2.155971596245803, "5.5": 2.4259380234459225, "6.0": 2.6959044506460415, "6.5": 2.965870877846161, "7.0": 3.235836655205905, "7.5": 3.5058023376715877, "8.0": 3.77576802013727, "8.5": 4.045733702602953, "9.0": 4.315699385068635, "9.5": 4.585665067534318, "10.0": 4.817991262228961, "10.5": 5.033797849798333, "11.0": 5.2496044373677035, "11.5": 5.465411024937074, "12.0": 5.681217612506446, "12.5": 5.897024200075816, "13.0": 6.112830787645187, "13.5": 6.328637375214559, "14.0": 6.544444067599067, "14.5": 6.760251177156177, "15.0": 6.976058286713287, "15.5": 7.191865396270396, "16.0": 7.407672505827506, "16.5": 7.623479615384616, "17.0": 7.838784080808081, "17.5": 8.032925494949495, "18.0": 8.22706690909091, "18.5": 8.421208323232323, "19.0": 8.615349737373737, "19.5": 8.809491151515152, "20.0": 9.003632565656565}}

File: data/isotherms/10.1002chem.201203753.isotherm10.json
{"DOI": "10.1002/chem.201203753", "adsorbate": "methane", "adsorbent_basis": "mass", "adsorbent_unit": "g", "articleSource": "UNKNOWN", "compositionType": "molefraction", "concentrationUnits": "", "date": "1000-01-01", "digitizer": "UNKNOWN", "filename": "10.1002chem.201203753.isotherm10", "henry_slope": 0.3714050927154791, "henry_virial": 0.5528498809481471, "iso_ref": "", "iso_type": "blank", "isotherm_data": [{"loading": "1.236", "pressure": "2.54011"}, {"loading": "2.0881", "pressure": "4.9981"}, {"loading": "3.13684", "pressure": "8.04599"}, {"loading": "4.44777", "pressure": "11.7821"}, {"loading": "5.88979", "pressure": "16.5015"}, {"loading": "6.80743", "pressure": "20.1393"}, {"loading": "7.59399", "pressure": "23.9737"}, {"loading": "8.77382", "pressure": "28.0048"}, {"loading": "9.75701", "pressure": "32.1342"}, {"loading": "10.6091", "pressure": "36.1653"}, {"loading": "11.0679", "pressure": "38.1317"}, {"loading": "11.1335", "pressure": "39.5082"}], "loading_basis": "molar", "loading_unit": "mmol", "material": "ILCOF-1", "material_batch": "NIST-MATDB-c9074bc9b567193e424f841acdcd1036", "pressure_mode": "absolute", "pressure_unit": "bar", "temperature": 298.0, "volloaded": {"0.5": 0.253906627530445, "1.0": 0.4902267283539103, "1.5": 0.7160677365920582, "2.0": 0.9339057619938862, "2.5": 1.145147868670719, "3.0": 1.395427934613241, "3.5": 1.5687606170082058, "4.0": 1.7420932994031708, "4.5": 1.9154259817981358, "5.0": 2.088753765719891, "5.5": 2.2607973762176456, "6.0": 2.4328409867153997, "6.5": 2.604884597213154, "7.0": 2.776928207710908, "7.5": 2.9489718182086624, "8.0": 3.1210154287064165, "8.5": 3.296143481241184, "9.0": 3.471583979513451, "9.5": 3.6470244777857186, "10.0": 3.8224649760579856, "10.5": 3.9979054743302527, "11.0": 4.17334597260252, "11.5": 4.348786470874787, "12.0": 4.514349683434335, "12.5": 4.667125460016104, "13.0": 4.819901236597873, "13.5": 4.972677013179641, "14.0": 5.12545278976141, "14.5": 5.278228566343179, "15.0": 5.431004342924948, "15.5": 5.5837801195067165, "16.0": 5.736555896088485, "16.5": 5.889331672670254, "17.0": 6.01553730331519, "17.5": 6.141662983671449, "18.0": 6.267788664027709, "18.5": 6.393914344383968, "19.0": 6.5200400247402275, "19.5": 6.646165705096488, "20.0": 6.772291385452746}}

File: data/isotherms/10.1002chem.201203753.isotherm5.json
{"DOI": "10.1002/chem.201203753", "adsorbate": "carbon dioxide", "adsorbent_basis": "mass", "adsorbent_unit": "g", "articleSource": "UNKNOWN", "compositionType": "molefraction", "concentrationUnits": "", "date": "1000-01-01", "digitizer": "UNKNOWN", "filename": "10.1002chem.201203753.isotherm5", "iso_ref": "", "iso_type": "blank", "isotherm_data": [{"loading": "0.016878786088553005", "pressure": "0.0389679"}, {"loading": "0.08985725906502644", "pressure": "0.128548"}, {"loading": "0.1489350099296066", "pressure": "0.202833"}, {"loading": "0.2149630309612859", "pressure": "0.279304"}, {"loading": "0.2809919608814401", "pressure": "0.355775"}, {"loading": "0.3643938395539176", "pressure": "0.454094"}, {"loading": "0.45127448886384397", "pressure": "0.554598"}, {"loading": "0.5312021413412467", "pressure": "0.655102"}, {"loading": "0.6180827906511731", "pressure": "0.751237"}, {"loading": "0.7119118923512491", "pressure": "0.851741"}, {"loading": "0.7779380956059787", "pressure": "0.928212"}, {"loading": "0.8265908956641477", "pressure": "0.980649"}], "loading_basis": "molar", "loading_unit": "mmol", "material_batch": "NIST-MATDB-c9074bc9b567193e424f841acdcd1036", "material_name": "ILCOF-1", "pressure_mode": "absolute", "pressure_unit": "bar", "t_iso": 298.0, "volloaded": 0.6636072323271344}

File: data/isotherms/10.1002chem.201203753.isotherm7.json
{"DOI": "10.1002/chem.201203753", "adsorbate": "methane", "adsorbent_basis": "mass", "adsorbent_unit": "g", "articleSource": "UNKNOWN", "compositionType": "molefraction", "concentrationUnits": "", "date": "1000-01-01", "digitizer": "UNKNOWN", "filename": "10.1002chem.201203753.isotherm7", "henryc": 0.08578805612584481, "iso_ref": "", "iso_type": "blank", "isotherm_data": [{"loading": "0.0038909292642182163", "pressure": "0.0564469"}, {"loading": "0.022957588450893858", "pressure": "0.121993"}, {"loading": "0.05836705562619991", "pressure": "0.218128"}, {"loading": "0.09513862916697834", "pressure": "0.316447"}, {"loading": "0.13190964170842995", "pressure": "0.414766"}, {"loading": "0.17276722267933278", "pressure": "0.517455"}, {"loading": "0.21226219861869497", "pressure": "0.61359"}, {"loading": "0.2503951928591019", "pressure": "0.714094"}, {"loading": "0.28989079213104946", "pressure": "0.816783"}, {"loading": "0.3280237863714563", "pressure": "0.912918"}, {"loading": "0.352538210287481", "pressure": "0.978464"}], "loading_basis": "molar", "loading_unit": "mmol", "material_batch": "NIST-MATDB-c9074bc9b567193e424f841acdcd1036", "material_name": "ILCOF-1", "pressure_mode": "absolute", "pressure_unit": "bar", "t_iso": 298.0, "volloaded": {"0.5": 0.16582228139207603}}

File: data/isotherms/10.1002chem.201203753.isotherm9.json
{"DOI": "10.1002/chem.201203753", "adsorbate": "carbon dioxide", "adsorbent_basis": "mass", "adsorbent_unit": "g", "articleSource": "UNKNOWN", "compositionType": "molefraction", "concentrationUnits": "", "date": "1000-01-01", "digitizer": "UNKNOWN", "filename": "10.1002chem.201203753.isotherm9", "henry_slope": 7.496045651894732, "henry_virial": 16.956274449415368, "iso_ref": "", "iso_type": "blank", "isotherm_data": [{"loading": "5.03768", "pressure": "0.672045"}, {"loading": "10.2814", "pressure": "2.63843"}, {"loading": "12.1167", "pressure": "3.32667"}, {"loading": "14.7385", "pressure": "5.78465"}, {"loading": "17.2293", "pressure": "8.93087"}, {"loading": "19.6545", "pressure": "13.9452"}, {"loading": "21.8831", "pressure": "20.2376"}, {"loading": "22.6696", "pressure": "24.072"}, {"loading": "23.4562", "pressure": "28.0048"}, {"loading": "24.0461", "pressure": "31.8393"}, {"loading": "24.5049", "pressure": "36.067"}, {"loading": "24.5705", "pressure": "39.9998"}], "loading_basis": "molar", "loading_unit": "mmol", "material": "ILCOF-1", "material_batch": "NIST-MATDB-c9074bc9b567193e424f841acdcd1036", "pressure_mode": "absolute", "pressure_unit": "bar", "temperature": 298.0, "volloaded": {"0.5": 4.102572261692507, "1.0": 5.912231114151094, "1.5": 7.245571228116569, "2.0": 8.578911342082044, "2.5": 9.912251456047517, "3.0": 11.24558316430315, "3.5": 12.301582136551152, "4.0": 12.834906248220083, "4.5": 13.368230359889015, "5.0": 13.901554471557946, "5.5": 14.434878583226878, "6.0": 14.908988325673347, "6.5": 15.30482841314339, "7.0": 15.700668500613434, "7.5": 16.096508588083477, "8.0": 16.49234867555352, "8.5": 16.888188763023564, "9.0": 17.262734990517178, "9.5": 17.50456191455289, "10.0": 17.746388838588604, "10.5": 17.988215762624318, "11.0": 18.23004268666003, "11.5": 18.471869610695745, "12.0": 18.713696534731458, "12.5": 18.95552345876717, "13.0": 19.197350382802885, "13.5": 19.439177306838598, "14.0": 19.673908696204943, "14.5": 19.850995340410652, "15.0": 20.02808198461636, "15.5": 20.20516862882207, "16.0": 20.382255273027777, "16.5": 20.559341917233485, "17.0": 20.736428561439194, "17.5": 20.913515205644902, "18.0": 21.09060184985061, "18.5": 21.26768849405632, "19.0": 21.444775138262028, "19.5": 21.621861782467736, "20.0": 21.798948426673448}}

File: data/isotherms/10.1002chem.201204458.Isotherm4.json
{"DOI": "10.1002/chem.201204458", "adsorbate": "methanol", "adsorbent_basis": "mass", "adsorbent_unit": "g", "articleSource": "UNKNOWN", "compositionType": "molefraction", "concentrationUnits": "", "date": "1000-01-01", "digitizer": "UNKNOWN", "filename": "10.1002chem.201204458.Isotherm4", "henry_slope": 70.94204221740588, "henry_virial": 217.02635550451487, "iso_ref": "", "iso_type": "blank", "isotherm_data": [{"loading": "0.165289", "pressure": "0.000513689"}, {"loading": "0.231405", "pressure": "0.00256845"}, {"loading": "0.429752", "pressure": "0.00565058"}, {"loading": "0.694215", "pressure": "0.0102738"}, {"loading": "0.909091", "pressure": "0.0154107"}, {"loading": "1.10744", "pressure": "0.0205476"}, {"loading": "1.27273", "pressure": "0.0251708"}, {"loading": "1.43802", "pressure": "0.029794"}, {"loading": "1.60331", "pressure": "0.0344172"}, {"loading": "1.78512", "pressure": "0.0410951"}, {"loading": "1.95041", "pressure": "0.0467457"}, {"loading": "2.13223", "pressure": "0.0534237"}, {"loading": "2.31405", "pressure": "0.061129"}, {"loading": "2.41322", "pressure": "0.0667796"}, {"loading": "2.52893", "pressure": "0.0714028"}, {"loading": "2.6281", "pressure": "0.0765397"}, {"loading": "2.72727", "pressure": "0.0811629"}, {"loading": "2.82645", "pressure": "0.0862998"}, {"loading": "2.92562", "pressure": "0.0919503"}, {"loading": "3.04132", "pressure": "0.100683"}, {"loading": "3.12397", "pressure": "0.107361"}, {"loading": "3.22314", "pressure": "0.114553"}, {"loading": "3.28926", "pressure": "0.120717"}, {"loading": "3.45455", "pressure": "0.130477"}, {"loading": "3.53719", "pressure": "0.137669"}, {"loading": "3.61983", "pressure": "0.143833"}, {"loading": "3.68595", "pressure": "0.150511"}, {"loading": "3.70248", "pressure": "0.155134"}], "loading_basis": "molar", "loading_unit": "mmol", "material": "TAF-1a", "material_batch": "NIST-MATDB-baba50af42f3b5575915f4b38412f031", "pressure_mode": "absolute", "pressure_unit": "bar", "temperature": 298.0, "uptake": {"0": 0.0}, "volloaded": {"0": 0}}

File: data/isotherms/10.1002chem.201204458.Isotherm6.json
{"DOI": "10.1002/chem.201204458", "adsorbate": "carbon dioxide", "adsorbent_basis": "mass", "adsorbent_unit": "g", "articleSource": "UNKNOWN", "compositionType": "molefraction", "concentrationUnits": "", "date": "1000-01-01", "digitizer": "UNKNOWN", "filename": "10.1002chem.201204458.Isotherm6", "iso_ref": "", "iso_type": "blank", "isotherm_data": [{"loading": "0.0888252015", "pressure": "0.731096"}, {"loading": "0.15396383130000002", "pressure": "1.46548"}, {"loading": "0.21910201500000004", "pressure": "3.31502"}, {"loading": "0.2842406448", "pressure": "4.60698"}, {"loading": "0.33753576570000005", "pressure": "6.2723"}, {"loading": "0.39675286410000005", "pressure": "7.93679"}, {"loading": "0.45004798500000004", "pressure": "9.60211"}, {"loading": "0.48557985000000004", "pressure": "11.2699"}, {"loading": "0.532951209", "pressure": "12.7502"}, {"loading": "0.568483074", "pressure": "14.418"}, {"loading": "0.609934686", "pressure": "16.0849"}, {"loading": "0.6513862980000001", "pressure": "17.566"}, {"loading": "0.6928379100000001", "pressure": "19.0472"}, {"loading": "0.7224455670000001", "pressure": "20.7158"}, {"loading": "0.757977432", "pressure": "22.3835"}, {"loading": "0.7875850890000001", "pressure": "24.0522"}, {"loading": "0.8112685380000001", "pressure": "25.7216"}, {"loading": "0.846800403", "pressure": "27.3894"}, {"loading": "0.8764080600000002", "pressure": "28.8721"}, {"loading": "0.906015717", "pressure": "30.5407"}, {"loading": "0.9356278350000001", "pressure": "32.0235"}, {"loading": "0.965235492", "pressure": "33.6921"}, {"loading": "0.994843149", "pressure": "35.1749"}, {"loading": "1.0126068510000001", "pressure": "37.031"}, {"loading": "1.030370553", "pressure": "38.7012"}, {"loading": "1.054058463", "pressure": "40.1848"}, {"loading": "1.077746373", "pressure": "41.8542"}, {"loading": "1.1014342830000001", "pressure": "43.1519"}, {"loading": "1.119197985", "pressure": "45.0081"}, {"loading": "1.1488056420000001", "pressure": "46.6767"}, {"loading": "1.1724935520000002", "pressure": "47.9744"}, {"loading": "1.1843375070000002", "pressure": "49.6455"}, {"loading": "1.202101209", "pressure": "51.3157"}, {"loading": "1.219864911", "pressure": "53.1718"}, {"loading": "1.237633074", "pressure": "54.6562"}, {"loading": "1.261316523", "pressure": "56.1398"}, {"loading": "1.2850044330000001", "pressure": "57.8092"}, {"loading": "1.3086923430000001", "pressure": "59.4787"}, {"loading": "1.3383", "pressure": "61.1473"}, {"loading": "1.3264560450000003", "pressure": "62.6358"}, {"loading": "1.350143955", "pressure": "63.9335"}], "loading_basis": "molar", "loading_unit": "mmol", "material_batch": "NIST-MATDB-baba50af42f3b5575915f4b38412f031", "material_name": "TAF-1a", "pressure_mode": "absolute", "pressure_unit": "bar", "t_iso": 298.0, "volloaded": 0.09493687080071898}

File: data/isotherms/10.1002chem.201204458.Isotherm7.json
{"DOI": "10.1002/chem.201204458", "adsorbate": "methanol", "adsorbent_basis": "mass", "adsorbent_unit": "g", "articleSource": "UNKNOWN", "compositionType": "molefraction", "concentrationUnits": "", "date": "1000-01-01", "digitizer": "UNKNOWN", "filename": "10.1002chem.201204458.Isotherm7", "henryc": 100.79506406687531, "iso_ref": "", "iso_type": "blank", "isotherm_data": [{"loading": "1.67982", "pressure": "0.00128735"}, {"loading": "1.94375", "pressure": "0.00173982"}, {"loading": "2.18369", "pressure": "0.00219418"}, {"loading": "2.42356", "pressure": "0.00312183"}, {"loading": "2.66349", "pressure": "0.00357619"}, {"loading": "2.90343", "pressure": "0.00403055"}, {"loading": "3.31136", "pressure": "0.00447166"}, {"loading": "3.5031", "pressure": "0.00634968"}, {"loading": "3.71883", "pressure": "0.00822581"}, {"loading": "4.00663", "pressure": "0.00962297"}, {"loading": "4.10229", "pressure": "0.0119819"}, {"loading": "4.24576", "pressure": "0.0157568"}, {"loading": "4.41322", "pressure": "0.0195299"}, {"loading": "4.46061", "pressure": "0.0237858"}, {"loading": "4.55601", "pressure": "0.0280378"}, {"loading": "4.60387", "pressure": "0.0289806"}, {"loading": "4.60367", "pressure": "0.0304005"}, {"loading": "4.62727", "pressure": "0.0332383"}, {"loading": "4.72266", "pressure": "0.0374904"}, {"loading": "4.79399", "pressure": "0.0422176"}, {"loading": "4.86545", "pressure": "0.0459983"}, {"loading": "4.93691", "pressure": "0.0497789"}, {"loading": "4.98457", "pressure": "0.0521416"}, {"loading": "5.05597", "pressure": "0.0563956"}, {"loading": "5.12729", "pressure": "0.0611228"}, {"loading": "5.22269", "pressure": "0.0653749"}, {"loading": "5.34215", "pressure": "0.0691517"}, {"loading": "5.36548", "pressure": "0.0738827"}, {"loading": "5.4368", "pressure": "0.07861"}, {"loading": "5.4842", "pressure": "0.0828658"}, {"loading": "5.55552", "pressure": "0.0875931"}, {"loading": "5.60292", "pressure": "0.0918489"}, {"loading": "5.65024", "pressure": "0.096578"}, {"loading": "5.72184", "pressure": "0.0994121"}, {"loading": "5.72164", "pressure": "0.100832"}, {"loading": "5.76903", "pressure": "0.105088"}, {"loading": "5.79236", "pressure": "0.109819"}, {"loading": "5.83968", "pressure": "0.114548"}, {"loading": "5.88708", "pressure": "0.118804"}, {"loading": "5.9104", "pressure": "0.123535"}, {"loading": "5.9578", "pressure": "0.127791"}, {"loading": "5.9816", "pressure": "0.129209"}, {"loading": "5.98112", "pressure": "0.132522"}, {"loading": "6.02852", "pressure": "0.136778"}, {"loading": "6.05184", "pressure": "0.141509"}, {"loading": "6.09924", "pressure": "0.145764"}, {"loading": "6.12256", "pressure": "0.150495"}, {"loading": "6.16989", "pressure": "0.155225"}, {"loading": "6.19328", "pressure": "0.159482"}], "loading_basis": "molar", "loading_unit": "mmol", "material_batch": "NIST-MATDB-baba50af42f3b5575915f4b38412f031", "material_name": "TAF-1a", "pressure_mode": "absolute", "pressure_unit": "bar", "t_iso": 298.0, "volloaded": {}}
