Repository: pauliacomi/separation-explorer

# Separation Explorer

A repository which contains the code to generate and to 
display the NIST ISODB separation explorer.

## Data

In the `./data/` folder the following are found:

* `iso.db` - the complete ISODB database in a SQLite format
* `kpi.json` - the calculated KPI, in a JSON format
* `isotherms/` - selected isotherms for the separation explorer

## Data generation

All data processing performed can be found in the Jupyter notebooks
located in the `./notebooks/` folder. It extracts the isotherms 
from the database, performs outlier detection and saves selected 
ones in the `./data/isotherms/` folder.

## Dashboard

The separation explorer dashboard is built on top of a Bokeh
server. The main code is found in `./src` while auxiliary html
and css templates can be found in the `./templates/` folder.

The dashboard is running on a Heroku dyno at
<https://separation-explorer.herokuapp.com/app>.
Performance of this version is limited to the infrastructure
and bandwith provided by Heroku.

It is entirely possible (and faster) to run a local version of the explorer
by first installing all the Python requirements in `requirements.txt`
and then starting a local Bokeh server with:

```
bokeh serve . --show
```

File: data/isotherms/10.1002ejic.201100790.Isotherm4.json
{"DOI": "10.1002/ejic.201100790", "adsorbate": "ethanol", "adsorbent_basis": "mass", "adsorbent_unit": "g", "articleSource": "UNKNOWN", "compositionType": "molefraction", "concentrationUnits": "", "date": "1000-01-01", "digitizer": "UNKNOWN", "filename": "10.1002ejic.201100790.Isotherm4", "henryc": 0.17989410686112453, "iso_ref": "", "iso_type": "blank", "isotherm_data": [{"loading": "0.0001068637011", "pressure": "0.000763264"}, {"loading": "0.0003514143828", "pressure": "0.00139932"}, {"loading": "0.00041159193450000006", "pressure": "0.00521564"}, {"loading": "0.0005327504640000001", "pressure": "0.00979522"}, {"loading": "0.0005779002450000001", "pressure": "0.0125939"}, {"loading": "0.000759900123", "pressure": "0.0184456"}, {"loading": "0.001125742272", "pressure": "0.0231523"}, {"loading": "0.001201548045", "pressure": "0.0256966"}, {"loading": "0.0013380992550000002", "pressure": "0.0298945"}, {"loading": "0.001995244704", "pressure": "0.0319299"}, {"loading": "0.002024798829", "pressure": "0.0358734"}, {"loading": "0.002222929683", "pressure": "0.0385448"}, {"loading": "0.0024054648810000003", "pressure": "0.0423612"}, {"loading": "0.0024352866660000004", "pressure": "0.045287"}, {"loading": "0.0025260546330000003", "pressure": "0.0491033"}, {"loading": "0.0029080946730000003", "pressure": "0.0503754"}, {"loading": "0.0032281491180000004", "pressure": "0.0547006"}, {"loading": "0.0039617338020000005", "pressure": "0.0568632"}, {"loading": "0.004343738154", "pressure": "0.0582625"}], "loading_basis": "molar", "loading_unit": "mmol", "material_batch": "NIST-MATDB-ba1f506e482d7024a4ca8b2a0cfd21b5", "material_name": "C40H84Cu10N24O50", "pressure_mode": "absolute", "pressure_unit": "bar", "t_iso": 293.0, "volloaded": {}}

File: data/isotherms/10.1007s10450-014-9620-1.Isotherm2.json
{"DOI": "10.1007/s10450-014-9620-1", "adsorbate": "methane", "adsorbent_basis": "mass", "adsorbent_unit": "g", "articleSource": "UNKNOWN", "compositionType": "molefraction", "concentrationUnits": "", "date": "1000-01-01", "digitizer": "UNKNOWN", "filename": "10.1007s10450-014-9620-1.Isotherm2", "henry_slope": 1.4486879572534412, "henry_virial": 3.112917427868561, "iso_ref": "", "iso_type": "blank", "isotherm_data": [{"loading": "2.775107836537263", "pressure": "1.70404"}, {"loading": "3.0597401949784326", "pressure": "2.15247"}, {"loading": "3.3443663200937492", "pressure": "2.42152"}, {"loading": "3.8424589223826264", "pressure": "2.95964"}, {"loading": "4.198244695439699", "pressure": "3.58744"}, {"loading": "4.55403046849677", "pressure": "4.12556"}, {"loading": "4.980969656169746", "pressure": "4.84305"}, {"loading": "5.336749195900965", "pressure": "5.47085"}, {"loading": "5.763694616899793", "pressure": "6.27803"}, {"loading": "5.906007679457451", "pressure": "6.81614"}, {"loading": "6.190633804572768", "pressure": "7.62332"}, {"loading": "6.546425810955694", "pressure": "8.43049"}, {"loading": "6.831039469419303", "pressure": "9.23767"}, {"loading": "7.044530879896278", "pressure": "10.1345"}, {"loading": "7.471451367591691", "pressure": "11.3004"}, {"loading": "7.613758196823498", "pressure": "12.1973"}, {"loading": "7.82724960730047", "pressure": "13.0045"}, {"loading": "7.969556436532276", "pressure": "13.8117"}, {"loading": "8.18304784700925", "pressure": "14.7085"}, {"loading": "8.325354676241055", "pressure": "15.3363"}, {"loading": "8.46766150547286", "pressure": "16.1435"}, {"loading": "8.609968334704666", "pressure": "17.0404"}, {"loading": "8.75227516393647", "pressure": "17.9372"}, {"loading": "8.894581993168273", "pressure": "18.7444"}, {"loading": "9.108073403645248", "pressure": "19.5516"}, {"loading": "9.179195651631884", "pressure": "20.4484"}, {"loading": "9.321502480863689", "pressure": "21.3453"}, {"loading": "9.392687062108859", "pressure": "22.1525"}, {"loading": "9.534993891340664", "pressure": "23.0493"}, {"loading": "9.606178472585833", "pressure": "23.9462"}, {"loading": "9.677300720572468", "pressure": "24.7534"}, {"loading": "9.819607549804275", "pressure": "25.6502"}, {"loading": "9.890792131049443", "pressure": "26.5471"}, {"loading": "10.104221208267882", "pressure": "27.4439"}, {"loading": "10.104221208267882", "pressure": "28.4305"}, {"loading": "10.104221208267882", "pressure": "28.6099"}, {"loading": "10.246590370758222", "pressure": "29.5067"}, {"loading": "10.317712618744856", "pressure": "30.3139"}, {"loading": "10.317712618744856", "pressure": "31.2108"}, {"loading": "10.388897199990026", "pressure": "32.1076"}, {"loading": "10.460019447976663", "pressure": "33.0045"}, {"loading": "10.531204029221831", "pressure": "33.9013"}], "loading_basis": "molar", "loading_unit": "mmol", "material": "Zn4O", "material_batch": "NIST-MATDB-73875395ea6add86b0f24072ddc472e5", "pressure_mode": "absolute", "pressure_unit": "bar", "temperature": 298.0, "uptake": {"0": 0.0, "0.5": 0.7243439786267206, "1.0": 1.4486879572534412, "1.5": 2.1730319358801617, "2.0": 2.9629627811311763, "2.5": 3.417008681328476, "3.0": 3.8653316745339223, "3.5": 4.148690843900816, "4.0": 4.471014669669286, "4.5": 4.77683930127809, "5.0": 5.069914541102551, "5.5": 5.352167639150445, "6.0": 5.616634933309634, "6.5": 5.822398656029196, "7.0": 5.9708400085088424, "7.5": 6.147148963831891, "8.0": 6.356670368077755, "8.5": 6.570935208363713, "9.0": 6.747236441337529, "9.5": 6.8934874269033575, "10.0": 7.012513000577842, "10.5": 7.1783669192244135, "11.0": 7.361453156335407, "11.5": 7.503120944037971, "12.0": 7.582453550366328, "12.5": 7.693817475752362, "13.0": 7.826059429714808, "13.5": 7.914604703787536, "14.0": 8.01438296707734, "14.5": 8.133412522428017, "15.0": 8.249123732197322, "15.5": 8.354214473001766, "16.0": 8.442362905380238, "16.5": 8.524225653784978, "17.0": 8.603558260113335, "17.5": 8.682898997856915, "18.0": 8.763346607043207, "18.5": 8.851495039421676, "19.0": 8.962184080033877, "19.5": 9.094426033996323, "20.0": 9.143634527638566}, "volloaded": {"0": 0, "0.5": 0.7243439786267206, "1.0": 1.4486879572534412, "1.5": 2.1730319358801617, "2.0": 2.9629627811311763, "2.5": 3.417008681328476, "3.0": 3.8653316745339223, "3.5": 4.148690843900816, "4.0": 4.471014669669286, "4.5": 4.77683930127809, "5.0": 5.069914541102551, "5.5": 5.352167639150445, "6.0": 5.616634933309634, "6.5": 5.822398656029196, "7.0": 5.9708400085088424, "7.5": 6.147148963831891, "8.0": 6.356670368077755, "8.5": 6.570935208363713, "9.0": 6.747236441337529, "9.5": 6.8934874269033575, "10.0": 7.012513000577842, "10.5": 7.1783669192244135, "11.0": 7.361453156335407, "11.5": 7.503120944037971, "12.0": 7.582453550366328, "12.5": 7.693817475752362, "13.0": 7.826059429714808, "13.5": 7.914604703787536, "14.0": 8.01438296707734, "14.5": 8.133412522428017, "15.0": 8.249123732197322, "15.5": 8.354214473001766, "16.0": 8.442362905380238, "16.5": 8.524225653784978, "17.0": 8.603558260113335, "17.5": 8.682898997856915, "18.0": 8.763346607043207, "18.5": 8.851495039421676, "19.0": 8.962184080033877, "19.5": 9.094426033996323, "20.0": 9.143634527638566}}

File: data/isotherms/10.1007s109040140131z.Isotherm14.json
{"DOI": "10.1007/s10904-014-0131-z", "adsorbate": "carbon dioxide", "adsorbent_basis": "mass", "adsorbent_unit": "g", "articleSource": "Figure 5b", "compositionType": "molefraction", "concentrationUnits": "", "date": "2016-07-08", "digitizer": "Adithya Varadan", "filename": "10.1007s109040140131z.Isotherm14", "henry_slope": 2.310667620847113, "henry_virial": 3.7007505569608052, "iso_ref": "", "iso_type": "exp", "isotherm_data": [{"loading": "0.084734", "pressure": "0.010714"}, {"loading": "0.188535", "pressure": "0.050703"}, {"loading": "0.103965", "pressure": "0.058608"}, {"loading": "0.292336", "pressure": "0.090692"}, {"loading": "0.207789", "pressure": "0.101257"}, {"loading": "0.28333", "pressure": "0.135901"}, {"loading": "0.377398", "pressure": "0.138645"}, {"loading": "0.452962", "pressure": "0.175948"}, {"loading": "0.368345", "pressure": "0.178533"}, {"loading": "0.462718", "pressure": "0.215854"}, {"loading": "0.566191", "pressure": "0.218606"}, {"loading": "0.651183", "pressure": "0.258577"}, {"loading": "0.547757", "pressure": "0.261145"}, {"loading": "0.642154", "pressure": "0.301126"}, {"loading": "0.745626", "pressure": "0.303878"}, {"loading": "0.727192", "pressure": "0.346418"}, {"loading": "0.830642", "pressure": "0.34651"}, {"loading": "0.821565", "pressure": "0.383739"}, {"loading": "0.91561", "pressure": "0.383823"}, {"loading": "0.915985", "pressure": "0.42638"}, {"loading": "1.00063", "pressure": "0.426454"}, {"loading": "1.02919", "pressure": "0.466378"}, {"loading": "1.12324", "pressure": "0.46646"}, {"loading": "1.23646", "pressure": "0.509118"}, {"loading": "1.12366", "pressure": "0.514338"}, {"loading": "1.21805", "pressure": "0.554318"}, {"loading": "1.30269", "pressure": "0.554393"}, {"loading": "1.38764", "pressure": "0.589046"}, {"loading": "1.3219", "pressure": "0.599627"}, {"loading": "1.41625", "pressure": "0.634288"}, {"loading": "1.51977", "pressure": "0.642359"}, {"loading": "1.5295", "pressure": "0.679604"}, {"loading": "1.61417", "pressure": "0.68234"}, {"loading": "1.72737", "pressure": "0.722337"}, {"loading": "1.63335", "pressure": "0.724914"}, {"loading": "1.75594", "pressure": "0.762259"}, {"loading": "1.81236", "pressure": "0.762309"}, {"loading": "1.89738", "pressure": "0.804942"}, {"loading": "1.85038", "pressure": "0.807559"}, {"loading": "1.98239", "pressure": "0.847573"}, {"loading": "1.95423", "pressure": "0.852869"}, {"loading": "2.04846", "pressure": "0.874229"}, {"loading": "2.0392", "pressure": "0.89018"}, {"loading": "2.13343", "pressure": "0.911542"}, {"loading": "2.15243", "pressure": "0.932838"}, {"loading": "2.23728", "pressure": "0.956851"}, {"loading": "2.23744", "pressure": "0.975469"}, {"loading": "2.34127", "pressure": "1.01812"}], "loading_basis": "molar", "loading_unit": "mmol", "material": "ZIF-8-90 100%", "material_batch": "NIST-MATDB-9b4ce3b98af846393c4e66dbcf5d86f1", "pressure_mode": "absolute", "pressure_unit": "bar", "temperature": 298.0, "volloaded": {"0.5": 1.2122596164845985, "1.0": 2.2971584996834777}}

File: data/isotherms/10.1007s11224-012-0120-1.isotherm31.json
{"DOI": "10.1007/s11224-012-0120-1", "adsorbate": "acetylene", "adsorbent_basis": "mass", "adsorbent_unit": "g", "articleSource": "UNKNOWN", "compositionType": "molefraction", "concentrationUnits": "", "date": "1000-01-01", "digitizer": "UNKNOWN", "filename": "10.1007s11224-012-0120-1.isotherm31", "iso_ref": "", "iso_type": "blank", "isotherm_data": [{"loading": "10.02734658", "pressure": "1.12e-06"}, {"loading": "10.74186495", "pressure": "2.1e-06"}, {"loading": "12.030603240000001", "pressure": "1.06e-05"}, {"loading": "12.42616011", "pressure": "2.08e-05"}, {"loading": "12.974818500000001", "pressure": "5.37e-05"}, {"loading": "13.42140921", "pressure": "0.000101"}, {"loading": "13.70213994", "pressure": "0.000206"}, {"loading": "13.982826060000002", "pressure": "0.000521"}, {"loading": "14.097696810000002", "pressure": "0.00104008"}, {"loading": "14.199764490000002", "pressure": "0.00505286"}, {"loading": "14.212522950000002", "pressure": "0.0102908"}, {"loading": "14.26355679", "pressure": "0.0197523"}, {"loading": "14.659113660000001", "pressure": "0.0998268"}, {"loading": "15.131221290000003", "pressure": "0.191609"}, {"loading": "15.705396600000002", "pressure": "0.284467"}, {"loading": "16.611336480000002", "pressure": "0.484971"}, {"loading": "18.117013200000002", "pressure": "0.96838"}], "loading_basis": "molar", "loading_unit": "mmol", "material_batch": "NIST-MATDB-1733c0f5ae26290495f099f06d0dd880", "material_name": "COF-105", "pressure_mode": "absolute", "pressure_unit": "bar", "t_iso": 298.0}

File: data/isotherms/10.1016j.ijggc.2011.10.007.isotherm1.json
{"DOI": "10.1016/j.ijggc.2011.10.007", "adsorbate": "carbon dioxide", "adsorbent_basis": "mass", "adsorbent_unit": "g", "articleSource": "UNKNOWN", "compositionType": "molefraction", "concentrationUnits": "", "date": "1000-01-01", "digitizer": "UNKNOWN", "filename": "10.1016j.ijggc.2011.10.007.isotherm1", "iso_ref": "", "iso_type": "blank", "isotherm_data": [{"loading": "0.072738", "pressure": "0.011236"}, {"loading": "0.399445", "pressure": "0.11236"}, {"loading": "1.30976", "pressure": "0.162921"}, {"loading": "2.07426", "pressure": "0.219101"}, {"loading": "2.61973", "pressure": "0.308989"}, {"loading": "3.00123", "pressure": "0.398876"}, {"loading": "3.34574", "pressure": "0.533708"}, {"loading": "3.58081", "pressure": "0.679775"}, {"loading": "3.76102", "pressure": "0.842697"}, {"loading": "3.90465", "pressure": "1.01685"}, {"loading": "3.97637", "pressure": "1.11236"}], "loading_basis": "molar", "loading_unit": "mmol", "material_batch": "NIST-MATDB-499290019152654e4f76dc66546b6475", "material_name": "Zeolite X", "pressure_mode": "absolute", "pressure_unit": "bar", "t_iso": 308.0, "volloaded": 3.7137923305017124}

File: data/isotherms/10.1016j.micromeso.2014.02.014.Isotherm2.json
{"DOI": "10.1016/j.micromeso.2014.02.014", "adsorbate": "carbon dioxide", "adsorbent_basis": "mass", "adsorbent_unit": "g", "articleSource": "UNKNOWN", "compositionType": "molefraction", "concentrationUnits": "", "date": "1000-01-01", "digitizer": "UNKNOWN", "filename": "10.1016j.micromeso.2014.02.014.Isotherm2", "henry_slope": 2.22194077847978, "henry_virial": 1.7042502803970685, "iso_ref": "", "iso_type": "blank", "isotherm_data": [{"loading": "-0.0309858", "pressure": "0.0451467"}, {"loading": "0.248728", "pressure": "0.180587"}, {"loading": "0.870056", "pressure": "0.316027"}, {"loading": "1.21195", "pressure": "0.496614"}, {"loading": "1.5849", "pressure": "0.677201"}, {"loading": "1.86476", "pressure": "0.902935"}, {"loading": "2.20679", "pressure": "1.17381"}, {"loading": "2.42446", "pressure": "1.3544"}, {"loading": "2.76657", "pressure": "1.67043"}, {"loading": "3.01537", "pressure": "1.89616"}, {"loading": "3.10881", "pressure": "2.07675"}, {"loading": "3.88725", "pressure": "3.386"}, {"loading": "4.51047", "pressure": "4.74041"}, {"loading": "5.50776", "pressure": "6.99774"}, {"loading": "5.85148", "pressure": "8.35214"}, {"loading": "6.35104", "pressure": "10.0677"}, {"loading": "6.97692", "pressure": "13.1377"}, {"loading": "7.16613", "pressure": "14.9887"}, {"loading": "7.3552", "pressure": "16.7494"}, {"loading": "7.51279", "pressure": "18.2393"}], "loading_basis": "molar", "loading_unit": "mmol", "material": "UiO-66", "material_batch": "NIST-MATDB-5ab0dbe0639729711750ef4b97715f0f", "pressure_mode": "absolute", "pressure_unit": "bar", "temperature": 303.0, "uptake": {"0": 0.0, "0.5": 1.2189427995924402, "1.0": 1.987322591416705, "1.5": 2.5820754668860553, "2.0": 3.0690983880613545, "2.5": 3.3604615027687608, "3.0": 3.65774620775253, "3.5": 3.939706110040534, "4.0": 4.169776768113053, "4.5": 4.399847426185572, "5.0": 4.625157046687901, "5.5": 4.846057402417901, "6.0": 5.0669577581479, "6.5": 5.2878581138779, "7.0": 5.508333543414058, "7.5": 5.635223679267572, "8.0": 5.7621138151210864, "8.5": 5.8945358777308865, "9.0": 6.040132650796242, "9.5": 6.185729423861596, "10.0": 6.331326196926951, "10.5": 6.4391728742671015, "11.0": 6.541107727687296, "11.5": 6.643042581107492, "12.0": 6.744977434527687, "12.5": 6.846912287947882, "13.0": 6.948847141368078, "13.5": 7.013954458670988, "14.0": 7.065064669367909, "14.5": 7.11617488006483, "15.0": 7.1673434327256205, "15.5": 7.221035146248651, "16.0": 7.274726859771682, "16.5": 7.328418573294712, "17.0": 7.381706513188805, "17.5": 7.434592612927042, "18.0": 7.487478712665279}, "volloaded": {"0": 0, "0.5": 1.2189427995924402, "1.0": 1.987322591416705, "1.5": 2.5820754668860553, "2.0": 3.0690983880613545, "2.5": 3.3604615027687608, "3.0": 3.65774620775253, "3.5": 3.939706110040534, "4.0": 4.169776768113053, "4.5": 4.399847426185572, "5.0": 4.625157046687901, "5.5": 4.846057402417901, "6.0": 5.0669577581479, "6.5": 5.2878581138779, "7.0": 5.508333543414058, "7.5": 5.635223679267572, "8.0": 5.7621138151210864, "8.5": 5.8945358777308865, "9.0": 6.040132650796242, "9.5": 6.185729423861596, "10.0": 6.331326196926951, "10.5": 6.4391728742671015, "11.0": 6.541107727687296, "11.5": 6.643042581107492, "12.0": 6.744977434527687, "12.5": 6.846912287947882, "13.0": 6.948847141368078, "13.5": 7.013954458670988, "14.0": 7.065064669367909, "14.5": 7.11617488006483, "15.0": 7.1673434327256205, "15.5": 7.221035146248651, "16.0": 7.274726859771682, "16.5": 7.328418573294712, "17.0": 7.381706513188805, "17.5": 7.434592612927042, "18.0": 7.487478712665279}}

File: data/isotherms/10.1021Ja4045289.isotherm11.json
{"DOI": "10.1021/Ja4045289", "adsorbate": "methane", "adsorbent_basis": "mass", "adsorbent_unit": "g", "articleSource": "UNKNOWN", "compositionType": "molefraction", "concentrationUnits": "", "date": "1000-01-01", "digitizer": "UNKNOWN", "filename": "10.1021Ja4045289.isotherm11", "iso_ref": "", "iso_type": "blank", "isotherm_data": [{"loading": "0.03341088255000001", "pressure": "0.280697"}, {"loading": "2.216675361", "pressure": "3.49246"}, {"loading": "3.815140881", "pressure": "6.85717"}, {"loading": "5.5695585", "pressure": "11.9042"}, {"loading": "6.544242390000001", "pressure": "16.0336"}, {"loading": "7.440903390000001", "pressure": "21.9983"}, {"loading": "8.5325547", "pressure": "34.2336"}, {"loading": "9.429260310000002", "pressure": "46.4689"}, {"loading": "10.0140528", "pressure": "61.4572"}, {"loading": "10.286976780000002", "pressure": "66.5042"}], "loading_basis": "molar", "loading_unit": "mmol", "material_batch": "NIST-MATDB-491f2d4553a5f70eb3e8a54f967be37f", "material_name": "PCN-14", "pressure_mode": "absolute", "pressure_unit": "bar", "t_iso": 298.0}

File: data/isotherms/10.1021Ja800550a.Isotherm5.json
{"DOI": "10.1021/Ja800550a", "adsorbate": "methanol", "adsorbent_basis": "mass", "adsorbent_unit": "g", "articleSource": "UNKNOWN", "compositionType": "molefraction", "concentrationUnits": "", "date": "1000-01-01", "digitizer": "UNKNOWN", "filename": "10.1021Ja800550a.Isotherm5", "henry_slope": 52.696602141199676, "henry_virial": 28.91278788730077, "iso_ref": "", "iso_type": "blank", "isotherm_data": [{"loading": "0.0317166", "pressure": "0.00251131"}, {"loading": "0.222016", "pressure": "0.00450973"}, {"loading": "0.348882", "pressure": "0.0055069"}, {"loading": "1.3321", "pressure": "0.00695157"}, {"loading": "0.983214", "pressure": "0.00697404"}, {"loading": "2.02986", "pressure": "0.00791195"}, {"loading": "2.56904", "pressure": "0.00888256"}, {"loading": "3.04479", "pressure": "0.00935458"}, {"loading": "3.74256", "pressure": "0.00981229"}, {"loading": "3.96457", "pressure": "0.0108033"}, {"loading": "4.28174", "pressure": "0.0112856"}, {"loading": "4.44032", "pressure": "0.013286"}, {"loading": "4.66234", "pressure": "0.0152824"}, {"loading": "4.7892", "pressure": "0.0182903"}, {"loading": "4.91607", "pressure": "0.0223035"}, {"loading": "5.01122", "pressure": "0.0298374"}, {"loading": "5.07465", "pressure": "0.0383787"}, {"loading": "5.07465", "pressure": "0.0479294"}, {"loading": "5.13809", "pressure": "0.0579788"}, {"loading": "5.13809", "pressure": "0.0670268"}, {"loading": "5.1698", "pressure": "0.0770782"}, {"loading": "5.1698", "pressure": "0.0861263"}, {"loading": "5.20152", "pressure": "0.0961776"}, {"loading": "5.20152", "pressure": "0.105226"}, {"loading": "5.20152", "pressure": "0.114776"}, {"loading": "5.20152", "pressure": "0.134381"}, {"loading": "5.20152", "pressure": "0.143429"}, {"loading": "5.20152", "pressure": "0.152477"}, {"loading": "5.26495", "pressure": "0.161521"}], "loading_basis": "molar", "loading_unit": "mmol", "material": "C6H10CuN3", "material_batch": "NIST-MATDB-c8ef237d84290dbc0b2948cb057d6671", "pressure_mode": "absolute", "pressure_unit": "bar", "temperature": 298.0, "uptake": {"0": 0.0}, "volloaded": {"0": 0}}

File: data/isotherms/10.1021Jp308525k.isotherm22.json
{"DOI": "10.1021/Jp308525k", "adsorbate": "carbon dioxide", "adsorbent_basis": "mass", "adsorbent_unit": "g", "articleSource": "UNKNOWN", "compositionType": "molefraction", "concentrationUnits": "", "date": "1000-01-01", "digitizer": "UNKNOWN", "filename": "10.1021Jp308525k.isotherm22", "iso_ref": "", "iso_type": "blank", "isotherm_data": [{"loading": "0.0965554", "pressure": "0.0259382"}, {"loading": "0.559922", "pressure": "1.09855"}, {"loading": "0.868833", "pressure": "1.48468"}, {"loading": "1.89854", "pressure": "3.02924"}, {"loading": "3.13418", "pressure": "5.00284"}, {"loading": "3.61471", "pressure": "5.98963"}, {"loading": "4.43847", "pressure": "7.96323"}, {"loading": "5.09061", "pressure": "9.89392"}, {"loading": "6.01735", "pressure": "13.7124"}, {"loading": "6.58368", "pressure": "17.5738"}, {"loading": "6.85827", "pressure": "19.4187"}, {"loading": "7.16718", "pressure": "23.1943"}, {"loading": "7.27015", "pressure": "24.9962"}, {"loading": "7.47609", "pressure": "26.7982"}, {"loading": "7.5619", "pressure": "28.6431"}], "loading_basis": "molar", "loading_unit": "mmol", "material_batch": "NIST-MATDB-88982b60a6735e027ce761e7a7181713", "material_name": "MIL-47(V)", "pressure_mode": "absolute", "pressure_unit": "bar", "t_iso": 303.0, "volloaded": 0.4309488725087679}

File: data/isotherms/10.1021je000273plus.Isotherm50.json
{"DOI": "10.1021/je000273+", "adsorbate": "ammonia", "adsorbent_basis": "mass", "adsorbent_unit": "g", "articleSource": "UNKNOWN", "compositionType": "molefraction", "concentrationUnits": "", "date": "1000-01-01", "digitizer": "UNKNOWN", "filename": "10.1021je000273plus.Isotherm50", "henry_slope": 1983.8621042460848, "henry_virial": 1799.428694454944, "iso_ref": "", "iso_type": "blank", "isotherm_data": [{"loading": "5.12626", "pressure": "0.00258398"}, {"loading": "6.17245", "pressure": "0.0232558"}, {"loading": "6.64129", "pressure": "0.0361757"}, {"loading": "7.00156", "pressure": "0.0568475"}, {"loading": "7.61266", "pressure": "0.129199"}, {"loading": "7.72013", "pressure": "0.152455"}, {"loading": "7.7914", "pressure": "0.178295"}, {"loading": "7.89886", "pressure": "0.20155"}, {"loading": "7.97013", "pressure": "0.22739"}, {"loading": "8.00539", "pressure": "0.250646"}, {"loading": "8.07675", "pressure": "0.273902"}, {"loading": "8.11192", "pressure": "0.299742"}, {"loading": "8.18319", "pressure": "0.325581"}, {"loading": "8.18235", "pressure": "0.348837"}, {"loading": "8.21761", "pressure": "0.372093"}, {"loading": "8.28786", "pressure": "0.426357"}, {"loading": "8.32303", "pressure": "0.452196"}, {"loading": "8.35829", "pressure": "0.475452"}, {"loading": "8.39346", "pressure": "0.501292"}, {"loading": "8.39252", "pressure": "0.527132"}, {"loading": "8.42788", "pressure": "0.547804"}, {"loading": "8.46305", "pressure": "0.573643"}, {"loading": "8.46221", "pressure": "0.596899"}, {"loading": "8.46127", "pressure": "0.622739"}, {"loading": "8.49644", "pressure": "0.648579"}, {"loading": "8.49569", "pressure": "0.669251"}, {"loading": "8.53086", "pressure": "0.69509"}, {"loading": "8.5651", "pressure": "0.74677"}, {"loading": "8.60027", "pressure": "0.77261"}, {"loading": "8.59952", "pressure": "0.793282"}, {"loading": "8.59859", "pressure": "0.819121"}, {"loading": "8.59775", "pressure": "0.842377"}, {"loading": "8.63301", "pressure": "0.865633"}, {"loading": "8.63208", "pressure": "0.891473"}, {"loading": "8.63114", "pressure": "0.917313"}, {"loading": "8.66631", "pressure": "0.943152"}, {"loading": "8.70017", "pressure": "1.00517"}], "loading_basis": "molar", "loading_unit": "mmol", "material": "Zeolite 4A TG242", "material_batch": "NIST-MATDB-2f8e4d6eabff4483bae71358b48e8359", "pressure_mode": "absolute", "pressure_unit": "bar", "temperature": 298.0, "uptake": {"0": 0.0, "0.5": 8.3917015, "1.0": 8.697347332387372}, "volloaded": {"0": 0, "0.5": 8.3917015, "1.0": 8.697347332387372}}

File: data/isotherms/10.1038Nchem.834.isotherm18.json
{"DOI": "10.1038/Nchem.834", "adsorbate": "carbon dioxide", "adsorbent_basis": "mass", "adsorbent_unit": "g", "articleSource": "UNKNOWN", "compositionType": "molefraction", "concentrationUnits": "", "date": "1000-01-01", "digitizer": "UNKNOWN", "filename": "10.1038Nchem.834.isotherm18", "henry_slope": 1.1500537120391157, "henry_virial": 1.2831578396654313, "iso_ref": "", "iso_type": "blank", "isotherm_data": [{"loading": "1.0992665270008046", "pressure": "0.946953"}, {"loading": "4.822653136346904", "pressure": "3.6562"}, {"loading": "8.918377270517022", "pressure": "7.93855"}, {"loading": "15.992824325491144", "pressure": "15.0175"}, {"loading": "22.198464887365997", "pressure": "20.0864"}, {"loading": "30.389822266858747", "pressure": "25.1554"}, {"loading": "37.71250948652346", "pressure": "29.9621"}, {"loading": "43.17356588759776", "pressure": "35.1184"}, {"loading": "45.78003081131929", "pressure": "40.0125"}], "loading_basis": "molar", "loading_unit": "mmol", "material": "NU-100SP", "material_batch": "NIST-MATDB-ba976b9f5157eb8a13e8ece7180bc3d9", "pressure_mode": "absolute", "pressure_unit": "bar", "temperature": 298.0, "volloaded": {"0.5": 0.4220273579266184, "1.0": 1.1721703594922617, "1.5": 1.859332993490952, "2.0": 2.5464956274896418, "2.5": 3.2336582614883325, "3.0": 3.9208208954870223, "3.5": 4.607983529485713, "4.0": 5.151470247822539, "4.5": 5.629680124895889, "5.0": 6.107890001969238, "5.5": 6.586099879042588, "6.0": 7.064309756115938, "6.5": 7.542519633189287, "7.0": 8.020729510262637, "7.5": 8.498939387335987, "8.0": 8.979788181955605, "8.5": 9.479470130194688, "9.0": 9.979152078433772, "9.5": 10.478834026672855, "10.0": 10.97851597491194, "10.5": 11.478197923151022, "11.0": 11.977879871390106, "11.5": 12.47756181962919, "12.0": 12.977243767868273, "12.5": 13.476925716107358, "13.0": 13.976607664346442, "13.5": 14.476289612585525, "14.0": 14.975971560824608, "14.5": 15.475653509063692, "15.0": 15.975335457302776, "15.5": 16.583528732976912, "16.0": 17.195657652651285, "16.5": 17.807786572325657, "17.0": 18.41991549200003, "17.5": 19.032044411674402, "18.0": 19.644173331348775, "18.5": 20.256302251023147, "19.0": 20.86843117069752, "19.5": 21.480560090371892, "20.0": 22.092689010046264}}

File: data/isotherms/10.1039B704977c.Isotherm2.json
{"DOI": "10.1039/B704977c", "adsorbate": "carbon dioxide", "adsorbent_basis": "mass", "adsorbent_unit": "g", "articleSource": "UNKNOWN", "compositionType": "molefraction", "concentrationUnits": "", "date": "1000-01-01", "digitizer": "UNKNOWN", "filename": "10.1039B704977c.Isotherm2", "henry_slope": 5.376593490032739, "henry_virial": 9.164233241974417, "iso_ref": "", "iso_type": "blank", "isotherm_data": [{"loading": "0.0314714628", "pressure": "0.00585345"}, {"loading": "0.04008217422", "pressure": "0.0177418"}, {"loading": "0.05445988800000001", "pressure": "0.0474865"}, {"loading": "0.0659701602", "pressure": "0.0742615"}, {"loading": "0.07462896120000001", "pressure": "0.104025"}, {"loading": "0.08898267480000001", "pressure": "0.124832"}, {"loading": "0.100492947", "pressure": "0.151607"}, {"loading": "0.1091437182", "pressure": "0.178392"}, {"loading": "0.11779448940000002", "pressure": "0.205176"}, {"loading": "0.1292967318", "pressure": "0.228972"}, {"loading": "0.1379550867", "pressure": "0.258736"}, {"loading": "0.1494492993", "pressure": "0.279552"}, {"loading": "0.15810007050000002", "pressure": "0.306337"}, {"loading": "0.1667508417", "pressure": "0.333122"}, {"loading": "0.17540161290000003", "pressure": "0.359906"}, {"loading": "0.184051938", "pressure": "0.386691"}, {"loading": "0.19270270920000002", "pressure": "0.413475"}, {"loading": "0.19848594960000004", "pressure": "0.43729"}, {"loading": "0.2099962218", "pressure": "0.464065"}, {"loading": "0.218646993", "pressure": "0.49085"}, {"loading": "0.22728928830000003", "pressure": "0.514655"}, {"loading": "0.23594005950000002", "pressure": "0.541439"}, {"loading": "0.2532416019", "pressure": "0.595009"}, {"loading": "0.2590243962", "pressure": "0.618823"}, {"loading": "0.26481566640000004", "pressure": "0.645617"}, {"loading": "0.2734664376", "pressure": "0.672402"}, {"loading": "0.2821167627", "pressure": "0.699187"}, {"loading": "0.2879000031", "pressure": "0.723001"}, {"loading": "0.2965588041", "pressure": "0.752765"}, {"loading": "0.30233356860000005", "pressure": "0.773601"}, {"loading": "0.3081248388", "pressure": "0.800395"}, {"loading": "0.31392369270000003", "pressure": "0.830168"}, {"loading": "0.31970693310000003", "pressure": "0.853983"}, {"loading": "0.3254982033", "pressure": "0.880777"}, {"loading": "0.3312809976", "pressure": "0.904592"}, {"loading": "0.3371360601", "pressure": "0.95522"}, {"loading": "0.3429273303", "pressure": "0.982014"}, {"loading": "0.3429991524", "pressure": "1.00883"}], "loading_basis": "molar", "loading_unit": "mmol", "material": "C35H30N2O8Rh2", "material_batch": "NIST-MATDB-7c22b74caa04ae0cdc275c66491546f8", "pressure_mode": "absolute", "pressure_unit": "bar", "temperature": 293.0, "uptake": {"0": 0.0, "0.5": 0.22196885823818527, "1.0": 0.3429755027452044}, "volloaded": {"0": 0, "0.5": 0.22196885823818527, "1.0": 0.3429755027452044}}

File: data/isotherms/10.1039C0cc05199c.Isotherm9.json
{"DOI": "10.1039/C0cc05199c", "adsorbate": "carbon dioxide", "adsorbent_basis": "mass", "adsorbent_unit": "g", "articleSource": "UNKNOWN", "compositionType": "molefraction", "concentrationUnits": "", "date": "1000-01-01", "digitizer": "UNKNOWN", "filename": "10.1039C0cc05199c.Isotherm9", "iso_ref": "", "iso_type": "blank", "isotherm_data": [{"loading": "0.024735709680000002", "pressure": "0.0131837"}, {"loading": "0.1241683662", "pressure": "0.046115"}, {"loading": "0.2113148934", "pressure": "0.0691539"}, {"loading": "0.2609493177", "pressure": "0.0889201"}, {"loading": "0.34801420860000004", "pressure": "0.11526"}, {"loading": "0.497080308", "pressure": "0.167957"}, {"loading": "0.646229382", "pressure": "0.217354"}, {"loading": "0.795463215", "pressure": "0.263451"}, {"loading": "0.9194656320000001", "pressure": "0.316167"}, {"loading": "1.0560837570000001", "pressure": "0.365573"}, {"loading": "1.2051525330000001", "pressure": "0.41827"}, {"loading": "1.3167890580000001", "pressure": "0.464395"}, {"loading": "1.453326885", "pressure": "0.517101"}, {"loading": "1.5773293019999999", "pressure": "0.569818"}, {"loading": "1.6889658270000003", "pressure": "0.615942"}, {"loading": "1.8255839520000001", "pressure": "0.665348"}, {"loading": "1.924528932", "pressure": "0.718083"}, {"loading": "2.023469451", "pressure": "0.770817"}, {"loading": "2.1350256780000003", "pressure": "0.820242"}, {"loading": "2.2340509560000004", "pressure": "0.869676"}, {"loading": "2.333076234", "pressure": "0.91911"}, {"loading": "2.4194858040000002", "pressure": "0.971854"}, {"loading": "2.518676139", "pressure": "1.01469"}], "loading_basis": "molar", "loading_unit": "mmol", "material_batch": "NIST-MATDB-5b2f2fe36d08c935b34cbe0368bb90af", "material_name": "SNU-21S", "pressure_mode": "absolute", "pressure_unit": "bar", "t_iso": 298.0, "volloaded": 2.0893378449816087}

File: data/isotherms/10.1039C2cc16877d.Isotherm4.json
{"DOI": "10.1039/C2cc16877d", "adsorbate": "carbon dioxide", "adsorbent_basis": "mass", "adsorbent_unit": "g", "articleSource": "UNKNOWN", "compositionType": "molefraction", "concentrationUnits": "", "date": "1000-01-01", "digitizer": "UNKNOWN", "filename": "10.1039C2cc16877d.Isotherm4", "henry_slope": 4.7569187605852905, "henry_virial": 6.876756859277642, "iso_ref": "", "iso_type": "blank", "isotherm_data": [{"loading": "0.134842", "pressure": "0.0229098"}, {"loading": "0.23854", "pressure": "0.0432741"}, {"loading": "0.311093", "pressure": "0.0610928"}, {"loading": "0.404377", "pressure": "0.0840026"}, {"loading": "0.487245", "pressure": "0.109458"}, {"loading": "0.642445", "pressure": "0.175642"}, {"loading": "0.699389", "pressure": "0.196006"}, {"loading": "0.82859", "pressure": "0.264736"}, {"loading": "0.895775", "pressure": "0.300373"}, {"loading": "0.962861", "pressure": "0.346193"}, {"loading": "1.02478", "pressure": "0.389467"}, {"loading": "1.13815", "pressure": "0.483652"}, {"loading": "1.19487", "pressure": "0.526926"}, {"loading": "1.2979", "pressure": "0.616019"}, {"loading": "1.34408", "pressure": "0.674567"}, {"loading": "1.38524", "pressure": "0.715295"}, {"loading": "1.4573", "pressure": "0.784025"}, {"loading": "1.47775", "pressure": "0.817117"}, {"loading": "1.49826", "pressure": "0.845117"}, {"loading": "1.52881", "pressure": "0.908756"}, {"loading": "1.55439", "pressure": "0.949484"}, {"loading": "1.58489", "pressure": "1.01821"}, {"loading": "1.61046", "pressure": "1.05894"}], "loading_basis": "molar", "loading_unit": "mmol", "material": "C48H55N4O19Zn3@FCNF", "material_batch": "NIST-MATDB-224db38a05d106fe89ac3ed2852c23ae", "pressure_mode": "absolute", "pressure_unit": "bar", "temperature": 298.0, "volloaded": {"0.5": 1.1595776138096778, "1.0": 1.5768085606611761}}

File: data/isotherms/10.1039C2jm30866e.isotherm2.json
{"DOI": "10.1039/C2jm30866e", "adsorbate": "carbon dioxide", "adsorbent_basis": "mass", "adsorbent_unit": "g", "articleSource": "UNKNOWN", "compositionType": "molefraction", "concentrationUnits": "", "date": "1000-01-01", "digitizer": "UNKNOWN", "filename": "10.1039C2jm30866e.isotherm2", "henry_slope": 3.1004747598155027, "henry_virial": 5.55797839522434, "iso_ref": "", "iso_type": "blank", "isotherm_data": [{"loading": "0.013736221980000003", "pressure": "0.0025126"}, {"loading": "0.1602560718", "pressure": "0.0446858"}, {"loading": "0.3205116975", "pressure": "0.106362"}, {"loading": "0.47618944500000004", "pressure": "0.182573"}, {"loading": "0.5860772580000001", "pressure": "0.253644"}, {"loading": "0.7600696410000001", "pressure": "0.371231"}, {"loading": "0.860803482", "pressure": "0.478654"}, {"loading": "0.9569558760000001", "pressure": "0.595756"}, {"loading": "1.0073205660000002", "pressure": "0.698011"}, {"loading": "1.0576897170000001", "pressure": "0.785703"}, {"loading": "1.112631393", "pressure": "0.90255"}, {"loading": "1.121789826", "pressure": "1.00212"}], "loading_basis": "molar", "loading_unit": "mmol", "material": "Ca-5TIA-MOF", "material_batch": "NIST-MATDB-0a23b582e4d401abdfedb870e167ce84", "pressure_mode": "absolute", "pressure_unit": "bar", "temperature": 298.0, "volloaded": {"0.5": 0.8783306719909822, "1.0": 1.1215948287321484}}

File: data/isotherms/10.1039C2ta00155a.isotherm7.json
{"DOI": "10.1039/C2ta00155a", "adsorbate": "methane", "adsorbent_basis": "mass", "adsorbent_unit": "g", "articleSource": "UNKNOWN", "compositionType": "molefraction", "concentrationUnits": "", "date": "1000-01-01", "digitizer": "UNKNOWN", "filename": "10.1039C2ta00155a.isotherm7", "henryc": 0.756127382732844, "iso_ref": "", "iso_type": "blank", "isotherm_data": [{"loading": "0.00873441495", "pressure": "0.0117765"}, {"loading": "0.15142373790000002", "pressure": "0.121374"}, {"loading": "0.2839207911", "pressure": "0.260198"}, {"loading": "0.4469922", "pressure": "0.459909"}, {"loading": "0.5591060520000001", "pressure": "0.601168"}, {"loading": "0.6712199040000001", "pressure": "0.744862"}, {"loading": "0.752758062", "pressure": "0.88125"}, {"loading": "0.8037160650000001", "pressure": "0.988412"}, {"loading": "0.8241028350000001", "pressure": "1.04686"}], "loading_basis": "molar", "loading_unit": "mmol", "material_batch": "NIST-MATDB-8d3db4b0d98c04559d08b18dabab1a76", "material_name": "UTSA-50a", "pressure_mode": "absolute", "pressure_unit": "bar", "t_iso": 296.0, "volloaded": {"0.5": 0.4788114571130477, "1.0": 0.8077579807329593}}

File: data/isotherms/10.1039C2ta00616b.isotherm11.json
{"DOI": "10.1039/C2ta00616b", "adsorbate": "nitrogen", "adsorbent_basis": "mass", "adsorbent_unit": "g", "articleSource": "UNKNOWN", "compositionType": "molefraction", "concentrationUnits": "", "date": "1000-01-01", "digitizer": "UNKNOWN", "filename": "10.1039C2ta00616b.isotherm11", "henry_slope": 0.4882403421200729, "henry_virial": 0.12143853744542372, "iso_ref": "", "iso_type": "blank", "isotherm_data": [{"loading": "0.008020674332499925", "pressure": "0.0164278"}, {"loading": "0.008020674332499925", "pressure": "0.271184"}, {"loading": "0.05481682390049362", "pressure": "0.463453"}, {"loading": "0.07353531228537118", "pressure": "0.569201"}, {"loading": "0.09225380067024876", "pressure": "0.710999"}, {"loading": "0.09225380067024876", "pressure": "0.869621"}, {"loading": "0.11097228905512632", "pressure": "0.968159"}], "loading_basis": "molar", "loading_unit": "mmol", "material": "PAF-18-OH", "material_batch": "NIST-MATDB-5b4d9a8ad9c3397a31f52ff67c0dae1d", "pressure_mode": "absolute", "pressure_unit": "bar", "temperature": 298.0, "uptake": {"0": 0.0, "0.5": 0.06128602043378144}, "volloaded": {"0": 0, "0.5": 0.06128602043378144}}

File: data/isotherms/10.1039C4dt02300e.Isotherm13.json
{"DOI": "10.1039/C4dt02300e", "adsorbate": "carbon dioxide", "adsorbent_basis": "mass", "adsorbent_unit": "g", "articleSource": "UNKNOWN", "compositionType": "molefraction", "concentrationUnits": "", "date": "1000-01-01", "digitizer": "UNKNOWN", "filename": "10.1039C4dt02300e.Isotherm13", "henry_slope": 0.01149745722406216, "henry_virial": 0.011198401067251805, "iso_ref": "", "iso_type": "blank", "isotherm_data": [{"loading": "0.10814534640000002", "pressure": "9.40758"}, {"loading": "0.15771196350000002", "pressure": "13.6115"}, {"loading": "0.2117846367", "pressure": "18.4148"}, {"loading": "0.27486986820000003", "pressure": "23.4213"}, {"loading": "0.34246070970000003", "pressure": "29.6246"}, {"loading": "0.41906366340000006", "pressure": "35.832"}, {"loading": "0.48665495100000006", "pressure": "42.0353"}, {"loading": "0.558753633", "pressure": "48.6389"}, {"loading": "0.626342244", "pressure": "55.0413"}, {"loading": "0.702946536", "pressure": "61.4478"}], "loading_basis": "molar", "loading_unit": "mmol", "material": "MOF-205", "material_batch": "NIST-MATDB-c72a7787d6aa9690e6f0e608535eba56", "pressure_mode": "absolute", "pressure_unit": "bar", "temperature": 298.0, "volloaded": {"0.5": 0.005751091257641952, "1.0": 0.011507783766088341, "1.5": 0.017269857849716377, "2.0": 0.02303709606428543, "2.5": 0.028809283185987144, "3.0": 0.034586206200359015, "3.5": 0.04036765429106669, "4.0": 0.04615341882855968, "4.5": 0.05194329335860568, "5.0": 0.05773707359070795, "5.5": 0.0635345573864107, "6.0": 0.06933554474749713, "6.5": 0.07513983780408455, "7.0": 0.08094724080262104, "7.5": 0.08675756009378834, "8.0": 0.09257060412031508, "8.5": 0.09838618340470426, "9.0": 0.10420411053688018, "9.5": 0.10923503096877916, "10.0": 0.11513031645232785, "10.5": 0.12102560193587655, "11.0": 0.12692088741942523, "11.5": 0.13281617290297393, "12.0": 0.1387114583865226, "12.5": 0.1446067438700713, "13.0": 0.15050202935362, "13.5": 0.15639731483716868, "14.0": 0.1620854637057336, "14.5": 0.16771416409921308, "15.0": 0.17334286449269254, "15.5": 0.17897156488617202, "16.0": 0.1846002652796515, "16.5": 0.190228965673131, "17.0": 0.19585766606661048, "17.5": 0.20148636646008994, "18.0": 0.20711506685356942, "18.5": 0.21285821339505642, "19.0": 0.21915854611252372, "19.5": 0.22545887882999102, "20.0": 0.23175921154745832}}

File: data/isotherms/10.1039C4ra07030e.Isotherm3.json
{"DOI": "10.1039/C4ra07030e", "adsorbate": "carbon dioxide", "adsorbent_basis": "mass", "adsorbent_unit": "g", "articleSource": "UNKNOWN", "compositionType": "molefraction", "concentrationUnits": "", "date": "1000-01-01", "digitizer": "UNKNOWN", "filename": "10.1039C4ra07030e.Isotherm3", "henry_slope": 7.8569322571312235, "henry_virial": 32.80913368431364, "iso_ref": "", "iso_type": "blank", "isotherm_data": [{"loading": "0.335766", "pressure": "0.042735"}, {"loading": "1.06569", "pressure": "1.00427"}, {"loading": "1.38686", "pressure": "1.98718"}, {"loading": "1.89781", "pressure": "2.99145"}, {"loading": "2.08759", "pressure": "3.97436"}, {"loading": "2.37956", "pressure": "4.97863"}, {"loading": "2.51095", "pressure": "5.96154"}, {"loading": "2.70073", "pressure": "6.98718"}, {"loading": "2.87591", "pressure": "7.99145"}, {"loading": "3.12409", "pressure": "8.95299"}, {"loading": "3.22628", "pressure": "9.95726"}], "loading_basis": "molar", "loading_unit": "mmol", "material": "NH2-MIL-53(Al)", "material_batch": "NIST-MATDB-1b5c20248717ca46ef341e3c5f2c1f30", "pressure_mode": "absolute", "pressure_unit": "bar", "temperature": 303.0, "volloaded": {"0.5": 0.6828866954089035, "1.0": 1.0624485418315506, "1.5": 1.2276718743323398, "2.0": 1.3933825278062673, "2.5": 1.6477712878010893, "3.0": 1.899460831713992, "3.5": 1.9960006980293212, "4.0": 2.0950442810200447, "4.5": 2.240408575482689, "5.0": 2.3824166240042324, "5.5": 2.4492538725824335, "6.0": 2.5180664724464723, "6.5": 2.610584314964315, "7.0": 2.7029662587750307, "7.5": 2.790183839704462, "8.0": 2.878116813029099, "8.5": 3.0071702065436696, "9.0": 3.1288735262429426, "9.5": 3.179751278241907}}
