Repository: pauliacomi/separation-explorer

# Separation Explorer

A repository which contains the code to generate and to 
display the NIST ISODB separation explorer.

## Data

In the `./data/` folder the following are found:

* `iso.db` - the complete ISODB database in a SQLite format
* `kpi.json` - the calculated KPI, in a JSON format
* `isotherms/` - selected isotherms for the separation explorer

## Data generation

All data processing performed can be found in the Jupyter notebooks
located in the `./notebooks/` folder. It extracts the isotherms 
from the database, performs outlier detection and saves selected 
ones in the `./data/isotherms/` folder.

File: data/isotherms/10.1039c4ee02717e.Isotherm1.json
{"DOI": "10.1039/c4ee02717e", "adsorbate": "carbon dioxide", "adsorbent_basis": "mass", "adsorbent_unit": "g", "articleSource": "Figure 2a", "compositionType": "molefraction", "concentrationUnits": "", "date": "2016-07-08", "digitizer": "Adithya Varadan", "filename": "10.1039c4ee02717e.Isotherm1", "henry_slope": 627.7635705828428, "henry_virial": 2558.5380289637883, "iso_ref": "", "iso_type": "exp", "isotherm_data": [{"loading": "0.0", "pressure": "0.0"}, {"loading": "2.60208", "pressure": "0.004145"}, {"loading": "1.46713", "pressure": "0.004497"}, {"loading": "1.79931", "pressure": "0.009344"}, {"loading": "2.87889", "pressure": "0.013961"}, {"loading": "2.10381", "pressure": "0.016676"}, {"loading": "2.32526", "pressure": "0.024033"}, {"loading": "2.82353", "pressure": "0.048631"}, {"loading": "3.87543", "pressure": "0.058207"}, {"loading": "3.21107", "pressure": "0.075739"}, {"loading": "3.51557", "pressure": "0.102873"}, {"loading": "4.56747", "pressure": "0.105022"}, {"loading": "3.76471", "pressure": "0.132499"}, {"loading": "4.0692", "pressure": "0.152206"}, {"loading": "5.06574", "pressure": "0.154373"}, {"loading": "4.26298", "pressure": "0.184325"}, {"loading": "4.51211", "pressure": "0.206525"}, {"loading": "5.45329", "pressure": "0.208709"}, {"loading": "5.78547", "pressure": "0.260586"}, {"loading": "4.81661", "pressure": "0.260886"}, {"loading": "6.06228", "pressure": "0.317431"}, {"loading": "5.14879", "pressure": "0.317714"}, {"loading": "6.25606", "pressure": "0.366876"}, {"loading": "5.37024", "pressure": "0.369626"}, {"loading": "6.44983", "pressure": "0.421272"}, {"loading": "5.64706", "pressure": "0.423995"}, {"loading": "6.58824", "pressure": "0.468259"}, {"loading": "5.86851", "pressure": "0.470957"}, {"loading": "6.72664", "pressure": "0.525146"}, {"loading": "6.0346", "pressure": "0.525361"}, {"loading": "6.83737", "pressure": "0.577092"}, {"loading": "6.20069", "pressure": "0.577289"}, {"loading": "6.92042", "pressure": "0.631522"}, {"loading": "6.3391", "pressure": "0.634177"}, {"loading": "7.03114", "pressure": "0.683468"}, {"loading": "6.50519", "pressure": "0.686106"}, {"loading": "7.08651", "pressure": "0.737906"}, {"loading": "6.67128", "pressure": "0.74051"}, {"loading": "7.14187", "pressure": "0.789869"}, {"loading": "6.75433", "pressure": "0.792465"}, {"loading": "7.14187", "pressure": "0.826998"}, {"loading": "6.83737", "pressure": "0.839469"}, {"loading": "7.14187", "pressure": "0.876503"}, {"loading": "7.00346", "pressure": "0.896348"}, {"loading": "7.11419", "pressure": "0.926017"}, {"loading": "7.08651", "pressure": "0.948302"}, {"loading": "7.16955", "pressure": "0.997782"}], "loading_basis": "molar", "loading_unit": "mmol", "material": "[MnIIMnIII(OH)Cl2(bbta)]", "material_batch": "NIST-MATDB-8153e78fa83dd7aac27ea34942a5f24f", "pressure_mode": "absolute", "pressure_unit": "bar", "temperature": 298.0, "volloaded": {"0.5": 6.3284311941537945}}

File: data/isotherms/10.1166jnn.2010.1395.Isotherm26.json
{"DOI": "10.1166/jnn.2010.1395", "adsorbate": "propene", "adsorbent_basis": "mass", "adsorbent_unit": "g", "articleSource": "UNKNOWN", "compositionType": "molefraction", "concentrationUnits": "", "date": "1000-01-01", "digitizer": "UNKNOWN", "filename": "10.1166jnn.2010.1395.Isotherm26", "iso_ref": "", "iso_type": "blank", "isotherm_data": [{"loading": "0.00497625", "pressure": "0.153061"}, {"loading": "0.00531091", "pressure": "0.280612"}, {"loading": "0.0055714", "pressure": "0.433673"}, {"loading": "0.00575791", "pressure": "0.663265"}, {"loading": "0.00587016", "pressure": "0.892857"}, {"loading": "0.00594537", "pressure": "1.14796"}, {"loading": "0.00598345", "pressure": "1.40306"}, {"loading": "0.00605857", "pressure": "1.63265"}, {"loading": "0.00609664", "pressure": "1.88776"}, {"loading": "0.00613472", "pressure": "2.14286"}, {"loading": "0.00617271", "pressure": "2.37245"}, {"loading": "0.00617366", "pressure": "2.62755"}, {"loading": "0.0061746", "pressure": "2.88265"}, {"loading": "0.00621268", "pressure": "3.13776"}, {"loading": "0.00621363", "pressure": "3.39286"}, {"loading": "0.00621458", "pressure": "3.64796"}, {"loading": "0.00625266", "pressure": "3.90306"}, {"loading": "0.0062536", "pressure": "4.15816"}, {"loading": "0.00625455", "pressure": "4.41327"}, {"loading": "0.0062555", "pressure": "4.66837"}, {"loading": "0.00625644", "pressure": "4.92347"}, {"loading": "0.00625739", "pressure": "5.17857"}, {"loading": "0.00625834", "pressure": "5.43367"}, {"loading": "0.00625929", "pressure": "5.68878"}, {"loading": "0.00626023", "pressure": "5.94388"}, {"loading": "0.00626118", "pressure": "6.19898"}, {"loading": "0.00626213", "pressure": "6.45408"}, {"loading": "0.00626307", "pressure": "6.70918"}, {"loading": "0.00622689", "pressure": "6.96429"}, {"loading": "0.00622784", "pressure": "7.21939"}, {"loading": "0.00622878", "pressure": "7.47449"}, {"loading": "0.00622973", "pressure": "7.72959"}, {"loading": "0.00623068", "pressure": "7.98469"}, {"loading": "0.00623163", "pressure": "8.2398"}, {"loading": "0.00619535", "pressure": "8.46939"}, {"loading": "0.00619629", "pressure": "8.72449"}, {"loading": "0.00619724", "pressure": "8.97959"}, {"loading": "0.00616106", "pressure": "9.23469"}, {"loading": "0.006162", "pressure": "9.4898"}, {"loading": "0.00616295", "pressure": "9.7449"}, {"loading": "0.0061639", "pressure": "10.0"}, {"loading": "0.00616485", "pressure": "10.2551"}], "loading_basis": "molar", "loading_unit": "mmol", "material_batch": "NIST-MATDB-5eeb37664de08b731baed19524bb8469", "material_name": "Carbon Nanotube", "pressure_mode": "absolute", "pressure_unit": "bar", "t_iso": 298.0}
